Repository: niraulapm/squid_data_analysis

# Squid_data_analysis using python

## Workflow
* Reading .dat file.
* Extracting necessary information.
* Ploting magnetization vs applied field for a sample before and after irradiation.
* Rearranging data for two cycles of magnetization.
* Fitting the data and doing necessary Extrapolation at the highest magnetic field applied.

## The raw data
* The first 30 rows are information about parameters(which is unnecessary for further analysis.)
*  It has about 30 fields and 100 rows of information to be extracted.

## Importing libraries
```python
import pandas as pd 
import scipy
import numpy as np
import matplotlib.pyplot as plt 
%matplotlib inline
````

## Creating a function to plot Magnetization vs Applied field for specific temperature.

```python
def Mag_Plot(temp,pre_data,post_data):
    pristine=pre_data
    irradiated=post_data
    Pristine=pd.read_table(pristine,skiprows=30,sep=',',usecols=[2,4])
    Irradiated=pd.read_table(irradiated,skiprows=30,sep=',',usecols=[2,4])
    fig=plt.figure(1,(8,6))
    fig.suptitle('For '+str(temp)+ 'K Temperature')
    ax=fig.add_subplot(111)
    Pristine.plot.scatter('Field (Oe)', 'Long Moment (emu)',color='b', label='Pristine',ax=ax)
    Irradiated.plot.scatter('Field (Oe)','Long Moment (emu)',color='r',label='Irradiated', ax=ax)
```

## Creating the plot for pristine and irradiated data at 5 K temperature
<strong>
As you can see in the plot above, the applied field (horizontal axis) is from around -70k oe to 70k oe. But the left side does not have magnetization data for the lower cycle for -70k oe. Also, on the right side, it does not have magnetization data for the upper cycle for 70k oe. For these missing data, we need to fit the data and carry out extrapolation.
</strong>

## Import interpolate.rbf method from scipy for interpolation
Radial basis function interpolation is a method of interpolating functions or data using a weighted sum of radial basis functions. One of the most widely used radial basis function is the Gaussian function which has been shown to be universal enough to approximate a wide variety of functions.

```python
from scipy.interpolate.rbf import Rbf
```

```python
  def Interpolation(datapath):
    data=pd.read_table(datapath,sep=',', skiprows=30,usecols=[2,4])

#     separating two cycles of magnetization B cycle and D cycle
    A=data[10:22]
    B=data[22:56]
    C=data[56:]
    D = C.append(A)
    B=B[::-1]

#     converting units of applied magnetic field to kOe and changing datatype to numpy array.
    H1=np.array(B['Field (Oe)'])*1/1000
    M1=np.array(B['Long Moment (emu)'])
    H2=np.array(D['Field (Oe)'])*1/1000
    M2=np.array(D['Long Moment (emu)'])

#     fitting the data and making prediction 
    rbf_adj = Rbf(H1, M1, function='linear')
    M_predict = rbf_adj(H2)
  ```
    
    return M2,M1,M_predict,H2,H1
<strong>
  Let's see how well we can fit the data. We can change the rbf function from 'linear' to some other type to see if the other function fits better. I have found linear function giving better fitting.
</strong>

```python
M2,M1,M_predict,H2,H1=Interpolation(pre_data)
M2_I,M1_I,M_predict_I,H2_I,H1_I=Interpolation(post_data)
```
```python
fig=plt.figure(1,(14,6))
ax1=fig.add_subplot(1,2,1)
ax2=fig.add_subplot(1,2,2)
ax1.scatter(H1,M1,label='upper cycle')
ax1.scatter(H2,M2,label='lower cycle')
ax2.scatter(H2,M_predict,label='upper cycle extrapolated')
ax2.scatter(H2,M2,label='lower cycle')
ax1.set_title("Original")
ax1.set_xlabel("Field(kOe)")
ax1.set_ylabel("Moment(emu)")
ax2.set_title("After Extrapolation")
ax2.set_xlabel("Field(kOe)")
ax2.set_ylabel("Moment(emu)")
ax1.legend(loc=3)
ax2.legend(loc=3)
```

File: SP-M4-239-3-0104-#4/Irradiated/MH77K SPM4-239-3-0104-#4-1Cu.txt
[Header]
TITLE,MPMS DC Measurement
BYAPP,MPMS Measurement,2.1,Summary
FILEOPENTIME, 1467262568.484000 6/29/2016, 11:56:08 PM

INFO, APPNAME, MPMS MultiVu Application, Revision 1.60,  Build 081

INFO, NAME, tb11c
INFO, WEIGHT, 0.100
INFO, AREA, 1.000
INFO, LENGTH, 1.000
INFO, SHAPE, 1
INFO, COMMENT, 650C in 0.1% O2 in AR, single xtal, H//ab, lN2 quench
INFO, SEQUENCE FILE: Sequence_MT_5_27_77_45.seq


INFO, BACKGROUND DATA FILE:, None


STARTUPAXIS,X,4,LINEAR,AUTO,0.000000,0.000000
STARTUPAXIS,Y1,5,LINEAR,AUTO,0.000000,0.000000


STARTUPGROUP,Longitudinal
FIELDGROUP,Longitudinal,1,2,3,4,5,6,7,8,9,15,16,17,18,27,28
FIELDGROUP,Transverse,1,2,3,4,10,11,12,13,14,19,20,21,22,27,28

PLOT_APPEARANCE,ALL,HORZ_GRID_ON,VERT_GRID_ON,MARKERS_AND_LINES

[Data]
Time,Comment,Field (Oe),Temperature (K),Long Moment (emu),Long Scan Std Dev,Long Algorithm,Long Reg Fit,Long Percent Error (%),Trans Moment (emu),Trans Scan Std Dev,Trans Algorithm,Trans Reg Fit,Trans Percent Error (%),Long Moment [w/o ABS] (emu),Long Scan Std Dev [w/o ABS],Long Reg Fit [w/o ABS],Long Percent Error [w/o ABS] (%),Trans Moment [w/o ABS] (emu),Trans Scan Std Dev [w/o ABS],Trans Reg Fit [w/o ABS],Trans Percent Error [w/o ABS] (%),Points per Scan,Scans per Measurement,Scan Length (cm),Delta Temp (K),Rot Position (deg),Error,EC Comp. Running,Using ABS,
1467262568.484,,1.000000e+003,7.699236e+001,-1.684258e-003,1.872538e-005,3,9.926267e-001,1.111788e+000,,,,,,,,,,,,,,64,2,3.000000e+000,2.404022e-002,0.000000e+000,0,,0,
1467262621.015,,2.008724e+003,7.699035e+001,-1.305194e-003,1.284927e-004,3,9.606445e-001,9.844718e+000,,,,,,,,,,,,,,64,2,3.000000e+000,2.602386e-002,0.000000e+000,0,,0,
1467262673.825,,3.012677e+003,7.699285e+001,-7.278911e-004,2.214756e-004,3,7.980388e-001,3.042702e+001,,,,,,,,,,,,,,64,2,3.000000e+000,1.802826e-002,0.000000e+000,0,,0,
1467262768.906,,4.017003e+003,7.699335e+001,-5.617002e-004,2.443138e-005,3,9.532391e-001,4.349542e+000,,,,,,,,,,,,,,64,2,3.000000e+000,1.604462e-002,0.000000e+000,0,,0,
1467262864.837,,5.021104e+003,7.699686e+001,-3.424381e-004,2.182927e-005,3,9.179850e-001,6.374661e+000,,,,,,,,,,,,,,64,2,3.000000e+000,2.404785e-002,0.000000e+000,0,,0,
1467262960.718,,6.025207e+003,7.699084e+001,-1.445417e-004,1.736395e-005,3,7.988392e-001,1.201310e+001,,,,,,,,,,,,,,64,2,3.000000e+000,8.010864e-003,0.000000e+000,0,,0,
1467263119.510,,7.028864e+003,7.699536e+001,1.334627e-004,6.015753e-006,3,7.238578e-001,4.507442e+000,,,,,,,,,,,,,,64,2,3.000000e+000,1.403046e-002,0.000000e+000,0,,0,
1467263279.072,,8.040083e+003,7.700087e+001,2.792922e-004,1.954780e-005,3,8.708136e-001,6.999051e+000,,,,,,,,,,,,,,64,2,3.000000e+000,6.019592e-003,0.000000e+000,0,,0,
1467263376.093,,9.042556e+003,7.699585e+001,4.389731e-004,2.466576e-005,3,9.022786e-001,5.618969e+000,,,,,,,,,,,,,,64,2,3.000000e+000,1.202393e-002,0.000000e+000,0,,0,
1467263471.523,,1.004755e+004,7.698934e+001,6.150410e-004,1.887277e-005,3,9.225693e-001,3.068539e+000,,,,,,,,,,,,,,64,2,3.000000e+000,1.000977e-002,0.000000e+000,0,,0,
1467263646.477,,1.506866e+004,7.698685e+001,1.433847e-003,1.310224e-005,3,9.494166e-001,9.137823e-001,,,,,,,,,,,,,,64,2,3.000000e+000,2.603149e-002,0.000000e+000,0,,0,
1467263804.199,,2.008872e+004,7.699235e+001,2.114630e-003,1.690368e-005,3,9.602820e-001,7.993685e-001,,,,,,,,,,,,,,64,2,3.000000e+000,8.010864e-003,0.000000e+000,0,,0,
1467263918.010,,2.510774e+004,7.698685e+001,2.722084e-003,4.523476e-005,3,9.589362e-001,1.661770e+000,,,,,,,,,,,,,,64,2,3.000000e+000,4.808044e-002,0.000000e+000,0,,0,
1467263989.261,,3.012751e+004,7.698834e+001,3.118679e-003,7.976423e-005,3,9.465567e-001,2.557629e+000,,,,,,,,,,,,,,64,2,3.000000e+000,1.400757e-002,0.000000e+000,0,,0,
1467264060.781,,3.515174e+004,7.698885e+001,4.207192e-003,6.227714e-004,3,9.116018e-001,1.480254e+001,,,,,,,,,,,,,,64,2,3.000000e+000,1.602173e-002,0.000000e+000,0,,0,
1467264132.412,,4.017077e+004,7.698885e+001,4.305429e-003,9.935132e-005,3,9.536989e-001,2.307582e+000,,,,,,,,,,,,,,64,2,3.000000e+000,2.805328e-002,0.000000e+000,0,,0,
1467264202.663,,4.519054e+004,7.699185e+001,4.955121e-003,1.920941e-005,3,9.591812e-001,3.876679e-001,,,,,,,,,,,,,,64,2,3.000000e+000,2.603149e-002,0.000000e+000,0,,0,
1467264273.413,,5.021253e+004,7.698885e+001,5.513679e-003,1.741610e-004,3,9.675542e-001,3.158707e+000,,,,,,,,,,,,,,64,2,3.000000e+000,3.406525e-002,0.000000e+000,0,,0,
1467264344.224,,5.523452e+004,7.699736e+001,6.010463e-003,2.055242e-004,3,9.646199e-001,3.419440e+000,,,,,,,,,,,,,,64,2,3.000000e+000,1.000977e-002,0.000000e+000,0,,0,
1467264415.015,,6.025355e+004,7.699035e+001,6.632756e-003,1.719236e-004,3,9.658394e-001,2.592038e+000,,,,,,,,,,,,,,64,2,3.000000e+000,1.402283e-002,0.000000e+000,0,,0,
1467264484.976,,6.527406e+004,7.699036e+001,7.116537e-003,1.650599e-004,3,9.634928e-001,2.319385e+000,,,,,,,,,,,,,,64,2,3.000000e+000,1.803589e-002,0.000000e+000,0,,0,
1467264554.966,,7.029309e+004,7.699335e+001,7.163926e-003,4.992373e-004,3,9.573681e-001,6.968767e+000,,,,,,,,,,,,,,64,2,3.000000e+000,1.402283e-002,0.000000e+000,0,,0,
1467264667.789,,6.527259e+004,7.700137e+001,7.126055e-003,3.454329e-005,3,9.630132e-001,4.847464e-001,,,,,,,,,,,,,,64,2,3.000000e+000,1.602173e-002,0.000000e+000,0,,0,
1467264740.960,,6.025207e+004,7.699536e+001,6.543772e-003,4.442476e-005,3,9.618773e-001,6.788861e-001,,,,,,,,,,,,,,64,2,3.000000e+000,1.603699e-002,0.000000e+000,0,,0,
1467264814.031,,5.523304e+004,7.698634e+001,6.235545e-003,7.133552e-005,3,9.643719e-001,1.144014e+000,,,,,,,,,,,,,,64,2,3.000000e+000,1.802063e-002,0.000000e+000,0,,0,
1467264885.392,,5.021105e+004,7.700037e+001,5.783680e-003,7.388870e-006,3,9.606162e-001,1.277538e-001,,,,,,,,,,,,,,64,2,3.000000e+000,2.806091e-002,0.000000e+000,0,,0,
1467264957.612,,4.518905e+004,7.699084e+001,5.257800e-003,1.118732e-004,3,9.680248e-001,2.127757e+000,,,,,,,,,,,,,,64,2,3.000000e+000,1.402283e-002,0.000000e+000,0,,0,
1467265030.503,,4.017002e+004,7.699535e+001,4.689622e-003,1.133223e-005,3,9.664363e-001,2.416449e-001,,,,,,,,,,,,,,64,2,3.000000e+000,1.802826e-002,0.000000e+000,0,,0,
1467265102.874,,3.514951e+004,7.699686e+001,4.194879e-003,7.664602e-005,3,9.700407e-001,1.827133e+000,,,,,,,,,,,,,,64,2,3.000000e+000,2.003479e-002,0.000000e+000,0,,0,
1467265175.215,,3.012677e+004,7.699385e+001,3.726523e-003,1.296740e-005,3,9.687049e-001,3.479758e-001,,,,,,,,,,,,,,64,2,3.000000e+000,1.604462e-002,0.000000e+000,0,,0,
1467265247.405,,2.510775e+004,7.699135e+001,3.223689e-003,9.114256e-005,3,9.721196e-001,2.827276e+000,,,,,,,,,,,,,,64,2,3.000000e+000,1.802063e-002,0.000000e+000,0,,0,
1467265320.376,,2.008723e+004,7.699136e+001,2.830474e-003,9.150196e-005,3,9.723352e-001,3.232744e+000,,,,,,,,,,,,,,64,2,3.000000e+000,1.803589e-002,0.000000e+000,0,,0,
1467265392.667,,1.506569e+004,7.698885e+001,2.464758e-003,8.840334e-005,3,9.735330e-001,3.586694e+000,,,,,,,,,,,,,,64,2,3.000000e+000,1.600647e-002,0.000000e+000,0,,0,
1467265505.330,,1.004725e+004,7.699886e+001,2.110132e-003,1.319509e-005,3,9.632218e-001,6.253206e-001,,,,,,,,,,,,,,64,2,3.000000e+000,1.401520e-002,0.000000e+000,0,,0,
1467265563.510,,8.039342e+003,7.699236e+001,1.966110e-003,1.153721e-005,3,9.668444e-001,5.868037e-001,,,,,,,,,,,,,,64,2,3.000000e+000,1.804352e-002,0.000000e+000,0,,0,
1467265728.622,,6.025651e+003,7.698984e+001,1.715949e-003,1.810429e-005,3,9.893338e-001,1.055060e+000,,,,,,,,,,,,,,64,2,3.000000e+000,8.010864e-003,0.000000e+000,0,,0,
1467265786.623,,4.017447e+003,7.699387e+001,1.704645e-003,1.500555e-004,3,9.443485e-001,8.802746e+000,,,,,,,,,,,,,,64,2,3.000000e+000,1.403046e-002,0.000000e+000,0,,0,
1467265846.113,,2.009242e+003,7.698885e+001,1.829706e-003,1.376279e-004,3,9.557338e-001,7.521857e+000,,,,,,,,,,,,,,64,2,3.000000e+000,2.204132e-002,0.000000e+000,0,,0,
1467265905.754,,4.596453e-001,7.699236e+001,3.756651e-003,1.603944e-004,3,9.775710e-001,4.269612e+000,,,,,,,,,,,,,,64,2,3.000000e+000,8.010864e-003,0.000000e+000,0,,0,
1467265991.545,,-2.009242e+003,7.698434e+001,1.190910e-003,4.616414e-005,3,9.757231e-001,3.876374e+000,,,,,,,,,,,,,,64,2,3.000000e+000,1.802063e-002,0.000000e+000,0,,0,
1467266115.386,,-4.017447e+003,7.699286e+001,5.396322e-004,2.299020e-005,3,9.465461e-001,4.260346e+000,,,,,,,,,,,,,,64,2,3.000000e+000,2.805328e-002,0.000000e+000,0,,0,
1467266193.967,,-6.025800e+003,7.699135e+001,2.268891e-004,3.426060e-005,3,8.372424e-001,1.510015e+001,,,,,,,,,,,,,,64,2,3.000000e+000,6.011963e-003,0.000000e+000,0,,0,
1467266296.118,,-8.038008e+003,7.698935e+001,-4.347266e-004,3.219623e-004,3,7.479579e-001,7.406089e+001,,,,,,,,,,,,,,64,2,3.000000e+000,3.205872e-002,0.000000e+000,0,,0,
1467266396.559,,-1.004547e+004,7.699036e+001,-5.949858e-004,3.869159e-005,3,9.032171e-001,6.502944e+000,,,,,,,,,,,,,,64,2,3.000000e+000,1.998901e-003,0.000000e+000,0,,0,
1467266549.882,,-1.506836e+004,7.699736e+001,-1.369764e-003,3.687364e-005,3,9.416310e-001,2.691970e+000,,,,,,,,,,,,,,64,2,3.000000e+000,2.003479e-002,0.000000e+000,0,,0,
1467266621.733,,-2.008946e+004,7.698785e+001,-1.809185e-003,1.342018e-004,3,9.088869e-001,7.417803e+000,,,,,,,,,,,,,,64,2,3.000000e+000,3.004456e-002,0.000000e+000,0,,0,
1467266693.234,,-2.511071e+004,7.700137e+001,-2.484264e-003,7.692541e-005,3,9.378265e-001,3.096507e+000,,,,,,,,,,,,,,64,2,3.000000e+000,3.205872e-002,0.000000e+000,0,,0,
1467266765.334,,-3.012975e+004,7.699686e+001,-3.124534e-003,8.638935e-005,3,9.407278e-001,2.764871e+000,,,,,,,,,,,,,,64,2,3.000000e+000,8.010864e-003,0.000000e+000,0,,0,
1467266836.985,,-3.515248e+004,7.699236e+001,-3.746639e-003,2.015421e-004,3,9.354511e-001,5.379277e+000,,,,,,,,,,,,,,64,2,3.000000e+000,1.603699e-002,0.000000e+000,0,,0,
1467266908.266,,-4.017298e+004,7.699435e+001,-4.365057e-003,9.003653e-005,3,9.524403e-001,2.062666e+000,,,,,,,,,,,,,,64,2,3.000000e+000,2.403259e-002,0.000000e+000,0,,0,
1467266979.797,,-4.519498e+004,7.699186e+001,-4.877503e-003,6.085577e-005,3,9.549438e-001,1.247683e+000,,,,,,,,,,,,,,64,2,3.000000e+000,3.807068e-002,0.000000e+000,0,,0,
1467267050.727,,-5.021105e+004,7.698935e+001,-5.456988e-003,2.536121e-005,3,9.583421e-001,4.647473e-001,,,,,,,,,,,,,,64,2,3.000000e+000,2.404022e-002,0.000000e+000,0,,0,
1467267120.388,,-5.523304e+004,7.699185e+001,-6.009424e-003,6.145900e-005,3,9.676963e-001,1.022710e+000,,,,,,,,,,,,,,64,2,3.000000e+000,2.204132e-002,0.000000e+000,0,,0,
1467267191.409,,-6.025355e+004,7.699036e+001,-6.497156e-003,3.804576e-005,3,9.609121e-001,5.855756e-001,,,,,,,,,,,,,,64,2,3.000000e+000,3.405762e-002,0.000000e+000,0,,0,
1467267262.509,,-6.527407e+004,7.699084e+001,-7.018847e-003,5.390911e-005,3,9.643101e-001,7.680622e-001,,,,,,,,,,,,,,64,2,3.000000e+000,1.402283e-002,0.000000e+000,0,,0,
1467267332.950,,-7.029605e+004,7.699936e+001,-7.494626e-003,5.903753e-005,3,9.585706e-001,7.877315e-001,,,,,,,,,,,,,,64,2,3.000000e+000,1.403809e-002,0.000000e+000,0,,0,
1467267446.283,,-6.527110e+004,7.699936e+001,-7.161309e-003,1.246809e-004,3,9.655545e-001,1.741035e+000,,,,,,,,,,,,,,64,2,3.000000e+000,8.033752e-003,0.000000e+000,0,,0,
1467267518.774,,-6.024614e+004,7.699586e+001,-6.812784e-003,1.901715e-004,3,9.677956e-001,2.791392e+000,,,,,,,,,,,,,,64,2,3.000000e+000,1.203156e-002,0.000000e+000,0,,0,
1467267591.055,,-5.522860e+004,7.699486e+001,-6.207115e-003,2.082548e-005,3,9.676938e-001,3.355098e-001,,,,,,,,,,,,,,64,2,3.000000e+000,1.803589e-002,0.000000e+000,0,,0,
1467267663.205,,-5.020956e+004,7.699435e+001,-5.717559e-003,3.604214e-006,3,9.620707e-001,6.303763e-002,,,,,,,,,,,,,,64,2,3.000000e+000,8.010864e-003,0.000000e+000,0,,0,
1467267735.556,,-4.518609e+004,7.698985e+001,-5.218267e-003,5.914981e-005,3,9.654486e-001,1.133515e+000,,,,,,,,,,,,,,64,2,3.000000e+000,2.001953e-002,0.000000e+000,0,,0,
1467267809.037,,-4.016780e+004,7.699937e+001,-4.698081e-003,6.164833e-005,3,9.638929e-001,1.312202e+000,,,,,,,,,,,,,,64,2,3.000000e+000,6.019592e-003,0.000000e+000,0,,0,
1467267881.628,,-3.514729e+004,7.699686e+001,-4.155691e-003,1.665986e-005,3,9.677044e-001,4.008926e-001,,,,,,,,,,,,,,64,2,3.000000e+000,8.026123e-003,0.000000e+000,0,,0,
1467267953.868,,-3.012455e+004,7.699185e+001,-3.745759e-003,1.079922e-004,3,9.692185e-001,2.883054e+000,,,,,,,,,,,,,,64,2,3.000000e+000,1.002502e-002,0.000000e+000,0,,0,
1467268026.749,,-2.510626e+004,7.699435e+001,-3.214804e-003,6.259893e-005,3,9.696345e-001,1.947209e+000,,,,,,,,,,,,,,64,2,3.000000e+000,1.002502e-002,0.000000e+000,0,,0,
1467268099.050,,-2.008501e+004,7.699435e+001,-2.799648e-003,4.273888e-005,3,9.667019e-001,1.526581e+000,,,,,,,,,,,,,,64,2,3.000000e+000,1.403809e-002,0.000000e+000,0,,0,
1467268172.360,,-1.506332e+004,7.699686e+001,-2.347660e-003,3.093842e-005,3,9.736568e-001,1.317841e+000,,,,,,,,,,,,,,64,2,3.000000e+000,1.804352e-002,0.000000e+000,0,,0,
1467268285.294,,-1.004844e+004,7.699034e+001,-2.121938e-003,5.784655e-005,3,9.614437e-001,2.726119e+000,,,,,,,,,,,,,,64,2,3.000000e+000,1.000977e-002,0.000000e+000,0,,0,
1467268343.364,,-8.039935e+003,7.699185e+001,-1.915952e-003,2.376020e-005,3,9.630653e-001,1.240125e+000,,,,,,,,,,,,,,64,2,3.000000e+000,1.604462e-002,0.000000e+000,0,,0,
1467268467.335,,-6.025503e+003,7.698985e+001,-1.784608e-003,4.674514e-005,3,9.867722e-001,2.619350e+000,,,,,,,,,,,,,,64,2,3.000000e+000,8.010864e-003,0.000000e+000,0,,0,
1467268525.576,,-4.017372e+003,7.699586e+001,-1.748338e-003,1.362227e-004,3,9.495043e-001,7.791556e+000,,,,,,,,,,,,,,64,2,3.000000e+000,8.026123e-003,0.000000e+000,0,,0,
1467268583.107,,-2.009094e+003,7.699336e+001,-1.731538e-003,2.002718e-004,3,9.419653e-001,1.156612e+001,,,,,,,,,,,,,,64,2,3.000000e+000,2.004242e-002,0.000000e+000,0,,0,
1467268683.578,,-4.892998e-001,7.699535e+001,-3.773921e-003,1.941867e-005,3,9.912729e-001,5.145488e-001,,,,,,,,,,,,,,64,2,3.000000e+000,1.998901e-003,0.000000e+000,0,,0,
1467268770.678,,2.009168e+003,7.698885e+001,-1.188284e-003,4.525740e-005,3,9.781865e-001,3.808634e+000,,,,,,,,,,,,,,64,2,3.000000e+000,2.001953e-002,0.000000e+000,0,,0,
1467268850.279,,4.017299e+003,7.699185e+001,-6.410799e-004,4.543245e-005,3,9.482919e-001,7.086863e+000,,,,,,,,,,,,,,64,2,3.000000e+000,1.402283e-002,0.000000e+000,0,,0,
1467268972.350,,6.025354e+003,7.699185e+001,-1.448444e-004,2.971035e-005,3,7.361395e-001,2.051191e+001,,,,,,,,,,,,,,64,2,3.000000e+000,8.010864e-003,0.000000e+000,0,,0,
1467269074.852,,8.038749e+003,7.698935e+001,4.848542e-004,2.992702e-004,3,7.538923e-001,6.172375e+001,,,,,,,,,,,,,,64,2,3.000000e+000,1.200867e-002,0.000000e+000,0,,0,
1467269133.172,,1.004547e+004,7.698685e+001,8.134190e-004,4.410663e-004,3,8.425444e-001,5.422375e+001,,,,,,,,,,,,,,64,2,3.000000e+000,5.007935e-002,0.000000e+000,0,,0,

File: SP-M4-239-3-0104-#4/Irradiated/Tc SPM4-239-3-0104-#4-1Cu.txt
[Header]
TITLE,MPMS DC Measurement
BYAPP,MPMS Measurement,2.1,Summary
FILEOPENTIME, 1467279666.602000 6/30/2016, 4:41:06 AM

INFO, APPNAME, MPMS MultiVu Application, Revision 1.60,  Build 081

INFO, NAME, tb11c
INFO, WEIGHT, 0.100
INFO, AREA, 1.000
INFO, LENGTH, 1.000
INFO, SHAPE, 1
INFO, COMMENT, 650C in 0.1% O2 in AR, single xtal, H//ab, lN2 quench
INFO, SEQUENCE FILE: Sequence_MT_5_27_77_45.seq


INFO, BACKGROUND DATA FILE:, None


STARTUPAXIS,X,4,LINEAR,AUTO,0.000000,0.000000
STARTUPAXIS,Y1,5,LINEAR,AUTO,0.000000,0.000000


STARTUPGROUP,Longitudinal
FIELDGROUP,Longitudinal,1,2,3,4,5,6,7,8,9,15,16,17,18,27,28
FIELDGROUP,Transverse,1,2,3,4,10,11,12,13,14,19,20,21,22,27,28

PLOT_APPEARANCE,ALL,HORZ_GRID_ON,VERT_GRID_ON,MARKERS_AND_LINES

[Data]
Time,Comment,Field (Oe),Temperature (K),Long Moment (emu),Long Scan Std Dev,Long Algorithm,Long Reg Fit,Long Percent Error (%),Trans Moment (emu),Trans Scan Std Dev,Trans Algorithm,Trans Reg Fit,Trans Percent Error (%),Long Moment [w/o ABS] (emu),Long Scan Std Dev [w/o ABS],Long Reg Fit [w/o ABS],Long Percent Error [w/o ABS] (%),Trans Moment [w/o ABS] (emu),Trans Scan Std Dev [w/o ABS],Trans Reg Fit [w/o ABS],Trans Percent Error [w/o ABS] (%),Points per Scan,Scans per Measurement,Scan Length (cm),Delta Temp (K),Rot Position (deg),Error,EC Comp. Running,Using ABS,
1467279666.602,,2.000000e+001,7.498814e+001,-1.918704e-003,5.646196e-007,3,9.945130e-001,2.942713e-002,,,,,,,,,,,,,,64,2,3.000000e+000,7.637024e-003,0.000000e+000,0,,0,
1467279755.913,,2.000000e+001,7.537276e+001,-1.913287e-003,1.181593e-006,3,9.944307e-001,6.175724e-002,,,,,,,,,,,,,,64,2,3.000000e+000,3.487701e-001,0.000000e+000,0,,0,
1467279798.674,,2.000000e+001,7.577692e+001,-1.902388e-003,6.363680e-006,3,9.945101e-001,3.345101e-001,,,,,,,,,,,,,,64,2,3.000000e+000,3.813705e-001,0.000000e+000,0,,0,
1467279841.764,,2.000000e+001,7.617178e+001,-1.880683e-003,8.603225e-006,3,9.944576e-001,4.574522e-001,,,,,,,,,,,,,,64,2,3.000000e+000,3.671646e-001,0.000000e+000,0,,0,
1467279884.485,,2.000000e+001,7.653181e+001,-1.855285e-003,9.023130e-006,3,9.943733e-001,4.863474e-001,,,,,,,,,,,,,,64,2,3.000000e+000,3.526764e-001,0.000000e+000,0,,0,
1467279927.945,,2.000000e+001,7.688700e+001,-1.828750e-003,9.844829e-006,3,9.943024e-001,5.383364e-001,,,,,,,,,,,,,,64,2,3.000000e+000,3.636627e-001,0.000000e+000,0,,0,
1467279970.695,,2.000000e+001,7.724322e+001,-1.799913e-003,1.052264e-005,3,9.942272e-001,5.846192e-001,,,,,,,,,,,,,,64,2,3.000000e+000,3.486633e-001,0.000000e+000,0,,0,
1467280013.306,,2.000000e+001,7.759589e+001,-1.768525e-003,1.195695e-005,3,9.941310e-001,6.760969e-001,,,,,,,,,,,,,,64,2,3.000000e+000,3.313141e-001,0.000000e+000,0,,0,
1467280055.436,,2.000000e+001,7.794438e+001,-1.733690e-003,1.284145e-005,3,9.940474e-001,7.407005e-001,,,,,,,,,,,,,,64,2,3.000000e+000,3.423004e-001,0.000000e+000,0,,0,
1467280097.877,,2.000000e+001,7.830115e+001,-1.693777e-003,1.467534e-005,3,9.939250e-001,8.664265e-001,,,,,,,,,,,,,,64,2,3.000000e+000,3.219986e-001,0.000000e+000,0,,0,
1467280141.097,,2.000000e+001,7.865326e+001,-1.649078e-003,1.675214e-005,3,9.938128e-001,1.015849e+000,,,,,,,,,,,,,,64,2,3.000000e+000,3.415833e-001,0.000000e+000,0,,0,
1467280183.898,,2.000000e+001,7.899514e+001,-1.598785e-003,1.873147e-005,3,9.936675e-001,1.171607e+000,,,,,,,,,,,,,,64,2,3.000000e+000,3.316727e-001,0.000000e+000,0,,0,
1467280226.578,,2.000000e+001,7.935612e+001,-1.542291e-003,1.990895e-005,3,9.935223e-001,1.290869e+000,,,,,,,,,,,,,,64,2,3.000000e+000,3.343658e-001,0.000000e+000,0,,0,
1467280269.698,,2.000000e+001,7.970141e+001,-1.479265e-003,2.358536e-005,3,9.933119e-001,1.594397e+000,,,,,,,,,,,,,,64,2,3.000000e+000,3.455658e-001,0.000000e+000,0,,0,
1467280312.759,,2.000000e+001,8.005423e+001,-1.407617e-003,2.717657e-005,3,9.930574e-001,1.930680e+000,,,,,,,,,,,,,,64,2,3.000000e+000,3.483353e-001,0.000000e+000,0,,0,
1467280356.089,,2.000000e+001,8.040118e+001,-1.330131e-003,2.875633e-005,3,9.927302e-001,2.161917e+000,,,,,,,,,,,,,,64,2,3.000000e+000,3.163376e-001,0.000000e+000,0,,0,
1467280397.400,,2.000000e+001,8.072739e+001,-1.248575e-003,2.911137e-005,3,9.923554e-001,2.331568e+000,,,,,,,,,,,,,,64,2,3.000000e+000,3.274536e-001,0.000000e+000,0,,0,
1467280440.890,,2.000000e+001,8.107635e+001,-1.157898e-003,3.473304e-005,3,9.918638e-001,2.999664e+000,,,,,,,,,,,,,,64,2,3.000000e+000,3.475189e-001,0.000000e+000,0,,0,
1467280484.491,,2.000000e+001,8.143356e+001,-1.059822e-003,3.530745e-005,3,9.912003e-001,3.331452e+000,,,,,,,,,,,,,,64,2,3.000000e+000,3.458252e-001,0.000000e+000,0,,0,
1467280527.131,,2.000000e+001,8.176231e+001,-9.622864e-004,3.276016e-005,3,9.904011e-001,3.404409e+000,,,,,,,,,,,,,,64,2,3.000000e+000,3.104553e-001,0.000000e+000,0,,0,
1467280570.711,,2.000000e+001,8.211938e+001,-8.645081e-004,3.502136e-005,3,9.894559e-001,4.051015e+000,,,,,,,,,,,,,,64,2,3.000000e+000,3.376236e-001,0.000000e+000,0,,0,
1467280634.932,,2.000000e+001,8.264632e+001,-7.173705e-004,3.428193e-005,3,9.874959e-001,4.778832e+000,,,,,,,,,,,,,,64,2,3.000000e+000,3.461075e-001,0.000000e+000,0,,0,
1467280678.063,,2.000000e+001,8.300235e+001,-6.209699e-004,3.405572e-005,3,9.857649e-001,5.484280e+000,,,,,,,,,,,,,,64,2,3.000000e+000,3.579941e-001,0.000000e+000,0,,0,
1467280720.683,,2.000000e+001,8.337035e+001,-5.254493e-004,3.180470e-005,3,9.833083e-001,6.052857e+000,,,,,,,,,,,,,,64,2,3.000000e+000,3.122559e-001,0.000000e+000,0,,0,
1467280763.433,,2.000000e+001,8.369182e+001,-4.409768e-004,2.867136e-005,3,9.802448e-001,6.501785e+000,,,,,,,,,,,,,,64,2,3.000000e+000,2.958984e-001,0.000000e+000,0,,0,
1467280849.484,,2.000000e+001,8.436281e+001,-2.991507e-004,2.233468e-005,3,9.719914e-001,7.466030e+000,,,,,,,,,,,,,,64,2,3.000000e+000,3.284683e-001,0.000000e+000,0,,0,
1467280892.925,,2.000000e+001,8.470496e+001,-2.382893e-004,2.133876e-005,3,9.651360e-001,8.954980e+000,,,,,,,,,,,,,,64,2,3.000000e+000,3.522797e-001,0.000000e+000,0,,0,
1467280957.445,,2.000000e+001,8.524303e+001,-1.555090e-004,1.723022e-005,3,9.473158e-001,1.107988e+001,,,,,,,,,,,,,,64,2,3.000000e+000,3.611908e-001,0.000000e+000,0,,0,
1467281042.416,,2.000000e+001,8.591472e+001,-7.285223e-005,1.232253e-005,3,8.925138e-001,1.691441e+001,,,,,,,,,,,,,,64,2,3.000000e+000,3.492203e-001,0.000000e+000,0,,0,
1467281086.067,,2.000000e+001,8.625907e+001,-4.171969e-005,8.997686e-006,3,8.198903e-001,2.156700e+001,,,,,,,,,,,,,,64,2,3.000000e+000,3.394394e-001,0.000000e+000,0,,0,
1467281172.787,,2.000000e+001,8.693789e+001,-6.222195e-006,3.693513e-006,3,1.523269e-001,5.936028e+001,,,,,,,,,,,,,,64,2,3.000000e+000,3.318710e-001,0.000000e+000,0,,0,
1467281215.898,,2.000000e+001,8.729475e+001,1.677186e-006,4.189752e-006,3,7.237008e-002,2.498085e+002,,,,,,,,,,,,,,64,2,3.000000e+000,3.192291e-001,0.000000e+000,0,,0,
1467281257.748,,2.000000e+001,8.764546e+001,5.781112e-006,1.816901e-007,3,5.163314e-001,3.142823e+000,,,,,,,,,,,,,,64,2,3.000000e+000,3.544617e-001,0.000000e+000,0,,0,
1467281300.589,,2.000000e+001,8.801272e+001,5.122629e-006,6.201621e-007,3,7.353010e-001,1.210633e+001,,,,,,,,,,,,,,64,2,3.000000e+000,3.469543e-001,0.000000e+000,0,,0,
1467281342.669,,2.000000e+001,8.836052e+001,3.708507e-006,3.389777e-007,3,8.796223e-001,9.140544e+000,,,,,,,,,,,,,,64,2,3.000000e+000,3.385773e-001,0.000000e+000,0,,0,
1467281386.050,,2.000000e+001,8.871040e+001,3.193566e-006,4.842730e-008,3,9.535985e-001,1.516402e+000,,,,,,,,,,,,,,64,2,3.000000e+000,3.441544e-001,0.000000e+000,0,,0,
1467281428.630,,2.000000e+001,8.906613e+001,3.150079e-006,9.895532e-009,3,9.626801e-001,3.141360e-001,,,,,,,,,,,,,,64,2,3.000000e+000,3.152847e-001,0.000000e+000,0,,0,
1467281471.250,,2.000000e+001,8.940147e+001,3.157829e-006,2.587553e-008,3,9.676377e-001,8.194087e-001,,,,,,,,,,,,,,64,2,3.000000e+000,3.174973e-001,0.000000e+000,0,,0,
1467281513.961,,2.000000e+001,8.973579e+001,3.193691e-006,1.058189e-008,3,9.660277e-001,3.313374e-001,,,,,,,,,,,,,,64,2,3.000000e+000,3.116608e-001,0.000000e+000,0,,0,
1467281556.931,,2.000000e+001,9.008897e+001,3.190675e-006,1.635637e-008,3,9.664401e-001,5.126306e-001,,,,,,,,,,,,,,64,2,3.000000e+000,3.191299e-001,0.000000e+000,0,,0,
1467281600.712,,2.000000e+001,9.042590e+001,3.175609e-006,9.465452e-009,3,9.671263e-001,2.980673e-001,,,,,,,,,,,,,,64,2,3.000000e+000,3.373642e-001,0.000000e+000,0,,0,
1467281643.162,,2.000000e+001,9.077717e+001,3.189433e-006,3.512988e-010,3,9.673744e-001,1.101446e-002,,,,,,,,,,,,,,64,2,3.000000e+000,2.857742e-001,0.000000e+000,0,,0,
1467281685.963,,2.000000e+001,9.109366e+001,3.182093e-006,1.367075e-008,3,9.659196e-001,4.296149e-001,,,,,,,,,,,,,,64,2,3.000000e+000,3.363800e-001,0.000000e+000,0,,0,
1467281729.433,,2.000000e+001,9.142780e+001,3.168638e-006,1.625332e-008,3,9.672021e-001,5.129433e-001,,,,,,,,,,,,,,64,2,3.000000e+000,3.413925e-001,0.000000e+000,0,,0,
1467281771.583,,2.000000e+001,9.177373e+001,3.172515e-006,1.257280e-009,3,9.655265e-001,3.963039e-002,,,,,,,,,,,,,,64,2,3.000000e+000,3.106766e-001,0.000000e+000,0,,0,
1467281815.014,,2.000000e+001,9.210892e+001,3.170607e-006,1.715496e-008,3,9.640903e-001,5.410621e-001,,,,,,,,,,,,,,64,2,3.000000e+000,3.459091e-001,0.000000e+000,0,,0,
1467281857.354,,2.000000e+001,9.246854e+001,3.169689e-006,2.984030e-010,3,9.649540e-001,9.414266e-003,,,,,,,,,,,,,,64,2,3.000000e+000,3.233490e-001,0.000000e+000,0,,0,
1467281900.495,,2.000000e+001,9.282514e+001,3.156844e-006,4.784898e-009,3,9.659245e-001,1.515722e-001,,,,,,,,,,,,,,64,2,3.000000e+000,3.647995e-001,0.000000e+000,0,,0,
1467281943.535,,2.000000e+001,9.318273e+001,3.146986e-006,3.802870e-009,3,9.655471e-001,1.208417e-001,,,,,,,,,,,,,,64,2,3.000000e+000,3.277664e-001,0.000000e+000,0,,0,
1467281986.956,,2.000000e+001,9.355708e+001,3.154108e-006,2.461342e-009,3,9.674702e-001,7.803608e-002,,,,,,,,,,,,,,64,2,3.000000e+000,3.358231e-001,0.000000e+000,0,,0,
1467282029.946,,2.000000e+001,9.390046e+001,3.125885e-006,1.733020e-008,3,9.648823e-001,5.544094e-001,,,,,,,,,,,,,,64,2,3.000000e+000,3.438263e-001,0.000000e+000,0,,0,
1467282072.056,,2.000000e+001,9.424609e+001,3.134508e-006,5.173176e-009,3,9.656618e-001,1.650394e-001,,,,,,,,,,,,,,64,2,3.000000e+000,3.402939e-001,0.000000e+000,0,,0,
1467282114.667,,2.000000e+001,9.460638e+001,3.129186e-006,7.065205e-009,3,9.658931e-001,2.257841e-001,,,,,,,,,,,,,,64,2,3.000000e+000,3.541794e-001,0.000000e+000,0,,0,
1467282306.199,,2.000000e+001,9.500920e+001,3.146955e-006,1.981759e-008,3,9.659448e-001,6.297386e-001,,,,,,,,,,,,,,64,2,3.000000e+000,2.047729e-002,0.000000e+000,0,,0,
1467282349.119,,2.000000e+001,9.498654e+001,3.125632e-006,1.514508e-008,3,9.657871e-001,4.845444e-001,,,,,,,,,,,,,,64,2,3.000000e+000,1.461029e-002,0.000000e+000,0,,0,
1467282391.620,,2.000000e+001,9.498946e+001,3.144112e-006,1.229417e-008,3,9.655656e-001,3.910220e-001,,,,,,,,,,,,,,64,2,3.000000e+000,1.461029e-002,0.000000e+000,0,,0,
1467282434.150,,2.000000e+001,9.498580e+001,3.133613e-006,1.088962e-008,3,9.624853e-001,3.475101e-001,,,,,,,,,,,,,,64,2,3.000000e+000,2.924347e-002,0.000000e+000,0,,0,
1467282477.101,,2.000000e+001,9.499385e+001,3.150443e-006,2.329087e-008,3,9.652719e-001,7.392885e-001,,,,,,,,,,,,,,64,2,3.000000e+000,3.801727e-002,0.000000e+000,0,,0,
1467282519.441,,2.000000e+001,9.498873e+001,3.153748e-006,6.572422e-009,3,9.671587e-001,2.084004e-001,,,,,,,,,,,,,,64,2,3.000000e+000,1.169586e-002,0.000000e+000,0,,0,
1467282562.061,,2.000000e+001,9.498581e+001,3.158470e-006,1.750802e-008,3,9.667712e-001,5.543197e-001,,,,,,,,,,,,,,64,2,3.000000e+000,2.046967e-002,0.000000e+000,0,,0,
1467282604.402,,2.000000e+001,9.499239e+001,3.145864e-006,2.249277e-009,3,9.690398e-001,7.149950e-002,,,,,,,,,,,,,,64,2,3.000000e+000,4.094696e-002,0.000000e+000,0,,0,
1467282646.022,,2.000000e+001,9.498141e+001,3.143791e-006,7.653811e-009,3,9.670806e-001,2.434580e-001,,,,,,,,,,,,,,64,2,3.000000e+000,2.046967e-002,0.000000e+000,0,,0,
1467282688.903,,2.000000e+001,9.499678e+001,3.149018e-006,3.958663e-009,3,9.660183e-001,1.257110e-001,,,,,,,,,,,,,,64,2,3.000000e+000,2.339935e-002,0.000000e+000,0,,0,
1467282730.863,,2.000000e+001,9.499165e+001,3.157619e-006,1.026339e-008,3,9.682437e-001,3.250357e-001,,,,,,,,,,,,,,64,2,3.000000e+000,4.094696e-002,0.000000e+000,0,,0,
1467282773.073,,2.000000e+001,9.499603e+001,3.161064e-006,1.528833e-009,3,9.660434e-001,4.836451e-002,,,,,,,,,,,,,,64,2,3.000000e+000,1.461792e-002,0.000000e+000,0,,0,
1467282815.684,,2.000000e+001,9.499532e+001,3.165792e-006,7.214889e-009,3,9.662903e-001,2.279015e-001,,,,,,,,,,,,,,64,2,3.000000e+000,2.633667e-002,0.000000e+000,0,,0,
1467282857.564,,2.000000e+001,9.499239e+001,3.155257e-006,6.627247e-009,3,9.649031e-001,2.100383e-001,,,,,,,,,,,,,,64,2,3.000000e+000,8.773804e-003,0.000000e+000,0,,0,
1467282900.445,,2.000000e+001,9.497776e+001,3.158084e-006,6.469525e-009,3,9.639069e-001,2.048560e-001,,,,,,,,,,,,,,64,2,3.000000e+000,2.339172e-002,0.000000e+000,0,,0,
1467282942.805,,2.000000e+001,9.497191e+001,3.161367e-006,9.124282e-009,3,9.674844e-001,2.886183e-001,,,,,,,,,,,,,,64,2,3.000000e+000,2.922058e-003,0.000000e+000,0,,0,
1467282985.016,,2.000000e+001,9.498872e+001,3.163914e-006,2.120639e-008,3,9.676924e-001,6.702580e-001,,,,,,,,,,,,,,64,2,3.000000e+000,1.462555e-002,0.000000e+000,0,,0,
1467283027.526,,2.000000e+001,9.498581e+001,3.157895e-006,5.614832e-009,3,9.657805e-001,1.778030e-001,,,,,,,,,,,,,,64,2,3.000000e+000,2.046967e-002,0.000000e+000,0,,0,
1467283090.767,,2.000000e+001,9.499165e+001,3.169407e-006,4.815446e-009,3,9.669890e-001,1.519352e-001,,,,,,,,,,,,,,64,2,3.000000e+000,8.773804e-003,0.000000e+000,0,,0,
1467283133.307,,2.000000e+001,9.499165e+001,3.143887e-006,2.545525e-008,3,9.665645e-001,8.096746e-001,,,,,,,,,,,,,,64,2,3.000000e+000,1.169586e-002,0.000000e+000,0,,0,
1467283175.198,,2.000000e+001,9.499384e+001,3.180822e-006,4.210424e-008,3,9.678783e-001,1.323691e+000,,,,,,,,,,,,,,64,2,3.000000e+000,1.168823e-002,0.000000e+000,0,,0,
1467283217.108,,2.000000e+001,9.498727e+001,3.129410e-006,1.662664e-008,3,9.662392e-001,5.313028e-001,,,,,,,,,,,,,,64,2,3.000000e+000,1.169586e-002,0.000000e+000,0,,0,
1467283259.898,,2.000000e+001,9.499165e+001,3.158187e-006,7.965559e-009,3,9.643822e-001,2.522193e-001,,,,,,,,,,,,,,64,2,3.000000e+000,1.461029e-002,0.000000e+000,0,,0,
1467283302.099,,2.000000e+001,9.499092e+001,3.154360e-006,3.035479e-009,3,9.668040e-001,9.623120e-002,,,,,,,,,,,,,,64,2,3.000000e+000,5.844116e-003,0.000000e+000,0,,0,
1467283345.119,,2.000000e+001,9.499458e+001,3.173546e-006,1.297474e-008,3,9.666594e-001,4.088405e-001,,,,,,,,,,,,,,64,2,3.000000e+000,8.766174e-003,0.000000e+000,0,,0,
1467283387.050,,2.000000e+001,9.499384e+001,3.160587e-006,8.127944e-009,3,9.667007e-001,2.571656e-001,,,,,,,,,,,,,,64,2,3.000000e+000,1.754761e-002,0.000000e+000,0,,0,
1467283429.000,,2.000000e+001,9.498508e+001,3.159183e-006,2.045411e-009,3,9.658451e-001,6.474493e-002,,,,,,,,,,,,,,64,2,3.000000e+000,3.802490e-002,0.000000e+000,0,,0,
1467283470.630,,2.000000e+001,9.497996e+001,3.165307e-006,1.515971e-009,3,9.661875e-001,4.789332e-002,,,,,,,,,,,,,,64,2,3.000000e+000,2.046967e-002,0.000000e+000,0,,0,
1467283513.651,,2.000000e+001,9.499238e+001,3.189124e-006,5.504442e-008,3,9.668607e-001,1.726004e+000,,,,,,,,,,,,,,64,2,3.000000e+000,1.753998e-002,0.000000e+000,0,,0,
1467283555.671,,2.000000e+001,9.497849e+001,3.126440e-006,5.814919e-008,3,9.648138e-001,1.859917e+000,,,,,,,,,,,,,,64,2,3.000000e+000,1.462555e-002,0.000000e+000,0,,0,
1467283598.592,,2.000000e+001,9.498873e+001,3.183363e-006,5.440291e-008,3,9.651949e-001,1.708976e+000,,,,,,,,,,,,,,64,2,3.000000e+000,1.461029e-002,0.000000e+000,0,,0,
1467283640.592,,2.000000e+001,9.498946e+001,3.149475e-006,2.623502e-008,3,9.650495e-001,8.329967e-001,,,,,,,,,,,,,,64,2,3.000000e+000,2.338409e-002,0.000000e+000,0,,0,
1467283682.873,,2.000000e+001,9.498288e+001,3.178368e-006,5.820450e-008,3,9.668630e-001,1.831270e+000,,,,,,,,,,,,,,64,2,3.000000e+000,2.632141e-002,0.000000e+000,0,,0,
1467283725.903,,2.000000e+001,9.498581e+001,3.137454e-006,3.020816e-008,3,9.652891e-001,9.628240e-001,,,,,,,,,,,,,,64,2,3.000000e+000,8.773804e-003,0.000000e+000,0,,0,
1467283768.613,,2.000000e+001,9.500189e+001,3.176322e-006,3.218926e-009,3,9.666905e-001,1.013413e-001,,,,,,,,,,,,,,64,2,3.000000e+000,3.511047e-002,0.000000e+000,0,,0,
1467283811.254,,2.000000e+001,9.499092e+001,3.161769e-006,1.173804e-008,3,9.643610e-001,3.712492e-001,,,,,,,,,,,,,,64,2,3.000000e+000,2.631378e-002,0.000000e+000,0,,0,
1467283853.514,,2.000000e+001,9.499165e+001,3.169484e-006,1.560008e-008,3,9.644991e-001,4.921962e-001,,,,,,,,,,,,,,64,2,3.000000e+000,2.046967e-002,0.000000e+000,0,,0,
1467283895.615,,2.000000e+001,9.498946e+001,3.169770e-006,1.754243e-009,3,9.670839e-001,5.534292e-002,,,,,,,,,,,,,,64,2,3.000000e+000,2.924347e-002,0.000000e+000,0,,0,
1467283938.985,,2.000000e+001,9.498215e+001,3.170060e-006,8.970900e-009,3,9.668050e-001,2.829883e-001,,,,,,,,,,,,,,64,2,3.000000e+000,2.339935e-002,0.000000e+000,0,,0,
1467283981.306,,2.000000e+001,9.498508e+001,3.176887e-006,1.328906e-008,3,9.656905e-001,4.183045e-001,,,,,,,,,,,,,,64,2,3.000000e+000,5.851746e-003,0.000000e+000,0,,0,
1467284023.926,,2.000000e+001,9.499019e+001,3.172565e-006,1.205268e-008,3,9.662857e-001,3.799033e-001,,,,,,,,,,,,,,64,2,3.000000e+000,1.461029e-002,0.000000e+000,0,,0,
1467284066.076,,2.000000e+001,9.498873e+001,3.165632e-006,1.235736e-008,3,9.672536e-001,3.903599e-001,,,,,,,,,,,,,,64,2,3.000000e+000,1.169586e-002,0.000000e+000,0,,0,
1467284107.527,,2.000000e+001,9.498946e+001,3.167788e-006,5.151310e-010,3,9.666255e-001,1.626154e-002,,,,,,,,,,,,,,64,2,3.000000e+000,2.922058e-003,0.000000e+000,0,,0,
1467284150.277,,2.000000e+001,9.498946e+001,3.169666e-006,8.222321e-009,3,9.662483e-001,2.594065e-001,,,,,,,,,,,,,,64,2,3.000000e+000,5.844116e-003,0.000000e+000,0,,0,
1467284192.388,,2.000000e+001,9.498727e+001,3.162434e-006,1.339807e-008,3,9.668704e-001,4.236633e-001,,,,,,,,,,,,,,64,2,3.000000e+000,1.169586e-002,0.000000e+000,0,,0,
1467284234.568,,2.000000e+001,9.499019e+001,3.170842e-006,2.007468e-009,3,9.676991e-001,6.331024e-002,,,,,,,,,,,,,,64,2,3.000000e+000,2.922058e-003,0.000000e+000,0,,0,
1467284277.109,,2.000000e+001,9.499385e+001,3.174354e-006,3.294973e-009,3,9.683653e-001,1.037998e-001,,,,,,,,,,,,,,64,2,3.000000e+000,5.851746e-003,0.000000e+000,0,,0,
1467284319.019,,2.000000e+001,9.499092e+001,3.169072e-006,1.059025e-008,3,9.680834e-001,3.341751e-001,,,,,,,,,,,,,,64,2,3.000000e+000,1.169586e-002,0.000000e+000,0,,0,
