Repository: niraulapm/squid_data_analysis

# Squid_data_analysis using python

## Workflow
* Reading .dat file.
* Extracting necessary information.
* Ploting magnetization vs applied field for a sample before and after irradiation.
* Rearranging data for two cycles of magnetization.
* Fitting the data and doing necessary Extrapolation at the highest magnetic field applied.

## The raw data
* The first 30 rows are information about parameters(which is unnecessary for further analysis.)
*  It has about 30 fields and 100 rows of information to be extracted.

## Importing libraries
```python
import pandas as pd 
import scipy
import numpy as np
import matplotlib.pyplot as plt 
%matplotlib inline
````

## Creating a function to plot Magnetization vs Applied field for specific temperature.

```python
def Mag_Plot(temp,pre_data,post_data):
    pristine=pre_data
    irradiated=post_data
    Pristine=pd.read_table(pristine,skiprows=30,sep=',',usecols=[2,4])
    Irradiated=pd.read_table(irradiated,skiprows=30,sep=',',usecols=[2,4])
    fig=plt.figure(1,(8,6))
    fig.suptitle('For '+str(temp)+ 'K Temperature')
    ax=fig.add_subplot(111)
    Pristine.plot.scatter('Field (Oe)', 'Long Moment (emu)',color='b', label='Pristine',ax=ax)
    Irradiated.plot.scatter('Field (Oe)','Long Moment (emu)',color='r',label='Irradiated', ax=ax)
```

## Creating the plot for pristine and irradiated data at 5 K temperature
<strong>
As you can see in the plot above, the applied field (horizontal axis) is from around -70k oe to 70k oe. But the left side does not have magnetization data for the lower cycle for -70k oe. Also, on the right side, it does not have magnetization data for the upper cycle for 70k oe. For these missing data, we need to fit the data and carry out extrapolation.
</strong>

## Import interpolate.rbf method from scipy for interpolation
Radial basis function interpolation is a method of interpolating functions or data using a weighted sum of radial basis functions. One of the most widely used radial basis function is the Gaussian function which has been shown to be universal enough to approximate a wide variety of functions.

```python
from scipy.interpolate.rbf import Rbf
```

```python
  def Interpolation(datapath):
    data=pd.read_table(datapath,sep=',', skiprows=30,usecols=[2,4])

#     separating two cycles of magnetization B cycle and D cycle
    A=data[10:22]
    B=data[22:56]
    C=data[56:]
    D = C.append(A)
    B=B[::-1]

#     converting units of applied magnetic field to kOe and changing datatype to numpy array.
    H1=np.array(B['Field (Oe)'])*1/1000
    M1=np.array(B['Long Moment (emu)'])
    H2=np.array(D['Field (Oe)'])*1/1000
    M2=np.array(D['Long Moment (emu)'])

#     fitting the data and making prediction 
    rbf_adj = Rbf(H1, M1, function='linear')
    M_predict = rbf_adj(H2)
  ```
    
    return M2,M1,M_predict,H2,H1
<strong>
  Let's see how well we can fit the data. We can change the rbf function from 'linear' to some other type to see if the other function fits better. I have found linear function giving better fitting.
</strong>

```python
M2,M1,M_predict,H2,H1=Interpolation(pre_data)
M2_I,M1_I,M_predict_I,H2_I,H1_I=Interpolation(post_data)
```
```python
fig=plt.figure(1,(14,6))
ax1=fig.add_subplot(1,2,1)
ax2=fig.add_subplot(1,2,2)
ax1.scatter(H1,M1,label='upper cycle')
ax1.scatter(H2,M2,label='lower cycle')
ax2.scatter(H2,M_predict,label='upper cycle extrapolated')
ax2.scatter(H2,M2,label='lower cycle')
ax1.set_title("Original")
ax1.set_xlabel("Field(kOe)")
ax1.set_ylabel("Moment(emu)")
ax2.set_title("After Extrapolation")
ax2.set_xlabel("Field(kOe)")
ax2.set_ylabel("Moment(emu)")
ax1.legend(loc=3)
ax2.legend(loc=3)
```

File: SP-M4-239-3-0104-#4/Pristine/MH77K.dc.dat
[Header]
TITLE,MPMS DC Measurement
BYAPP,MPMS Measurement,2.1,Summary
FILEOPENTIME, 1454899650.424000 2/7/2016, 8:47:30 PM

INFO, APPNAME, MPMS MultiVu Application, Revision 1.60,  Build 081

INFO, NAME, tb11c
INFO, WEIGHT, 0.100
INFO, AREA, 1.000
INFO, LENGTH, 1.000
INFO, SHAPE, 1
INFO, COMMENT, 650C in 0.1% O2 in AR, single xtal, H//ab, lN2 quench
INFO, SEQUENCE FILE: Sequence_MT_5_27_77_45.seq


INFO, BACKGROUND DATA FILE:, None


STARTUPAXIS,X,4,LINEAR,AUTO,0.000000,0.000000
STARTUPAXIS,Y1,5,LINEAR,AUTO,0.000000,0.000000


STARTUPGROUP,Longitudinal
FIELDGROUP,Longitudinal,1,2,3,4,5,6,7,8,9,15,16,17,18,27,28
FIELDGROUP,Transverse,1,2,3,4,10,11,12,13,14,19,20,21,22,27,28

PLOT_APPEARANCE,ALL,HORZ_GRID_ON,VERT_GRID_ON,MARKERS_AND_LINES

[Data]
Time,Comment,Field (Oe),Temperature (K),Long Moment (emu),Long Scan Std Dev,Long Algorithm,Long Reg Fit,Long Percent Error (%),Trans Moment (emu),Trans Scan Std Dev,Trans Algorithm,Trans Reg Fit,Trans Percent Error (%),Long Moment [w/o ABS] (emu),Long Scan Std Dev [w/o ABS],Long Reg Fit [w/o ABS],Long Percent Error [w/o ABS] (%),Trans Moment [w/o ABS] (emu),Trans Scan Std Dev [w/o ABS],Trans Reg Fit [w/o ABS],Trans Percent Error [w/o ABS] (%),Points per Scan,Scans per Measurement,Scan Length (cm),Delta Temp (K),Rot Position (deg),Error,EC Comp. Running,Using ABS,
1454899650.424,,1.000000e+003,7.698606e+001,-5.884808e-003,5.239611e-005,3,9.981101e-001,8.903623e-001,,,,,,,,,,,,,,64,2,3.000000e+000,2.202606e-002,0.000000e+000,0,,0,
1454899704.085,,2.009168e+003,7.700309e+001,-5.106567e-003,9.814585e-005,3,9.930623e-001,1.921953e+000,,,,,,,,,,,,,,64,2,3.000000e+000,1.003265e-002,0.000000e+000,0,,0,
1454899756.726,,3.013196e+003,7.699658e+001,-4.402636e-003,9.092096e-005,3,9.764967e-001,2.065149e+000,,,,,,,,,,,,,,64,2,3.000000e+000,2.004242e-002,0.000000e+000,0,,0,
1454899830.906,,4.017818e+003,7.699507e+001,-3.957427e-003,8.282959e-005,3,9.942659e-001,2.093016e+000,,,,,,,,,,,,,,64,2,3.000000e+000,1.203918e-002,0.000000e+000,0,,0,
1454899884.485,,5.021994e+003,7.699908e+001,-3.378728e-003,2.836285e-004,3,9.490719e-001,8.394535e+000,,,,,,,,,,,,,,64,2,3.000000e+000,1.604462e-002,0.000000e+000,0,,0,
1454899938.055,,6.026244e+003,7.700159e+001,-3.046973e-003,2.254935e-004,3,9.400735e-001,7.400576e+000,,,,,,,,,,,,,,64,2,3.000000e+000,1.603699e-002,0.000000e+000,0,,0,
1454899992.554,,7.030050e+003,7.699758e+001,-2.652699e-003,2.344348e-004,3,9.497081e-001,8.837595e+000,,,,,,,,,,,,,,64,2,3.000000e+000,1.403046e-002,0.000000e+000,0,,0,
1454900090.094,,8.040232e+003,7.699557e+001,-2.187870e-003,2.626353e-004,3,9.283499e-001,1.200416e+001,,,,,,,,,,,,,,64,2,3.000000e+000,1.602173e-002,0.000000e+000,0,,0,
1454900207.255,,9.041962e+003,7.698506e+001,-1.266055e-003,3.244204e-005,3,9.698551e-001,2.562451e+000,,,,,,,,,,,,,,64,2,3.000000e+000,2.001953e-002,0.000000e+000,0,,0,
1454900261.915,,1.004814e+004,7.698355e+001,-2.420224e-003,1.297349e-003,3,9.150933e-001,5.360448e+001,,,,,,,,,,,,,,64,2,3.000000e+000,3.407288e-002,0.000000e+000,0,,0,
1454900373.899,,1.506836e+004,7.699757e+001,8.431625e-004,3.188655e-004,3,8.842945e-001,3.781779e+001,,,,,,,,,,,,,,64,2,3.000000e+000,6.011963e-003,0.000000e+000,0,,0,
1454900490.221,,2.008798e+004,7.699608e+001,7.825182e-004,5.317941e-003,3,4.740193e-001,6.795933e+002,,,,,,,,,,,,,,64,2,3.000000e+000,2.003479e-002,0.000000e+000,0,,0,
1454900561.872,,2.511071e+004,7.699708e+001,2.205762e-003,2.609993e-005,3,8.527119e-001,1.183262e+000,,,,,,,,,,,,,,64,2,3.000000e+000,1.603699e-002,0.000000e+000,0,,0,
1454900632.764,,3.012678e+004,7.698857e+001,4.256750e-003,8.757126e-004,3,6.245540e-001,2.057233e+001,,,,,,,,,,,,,,64,2,3.000000e+000,2.203369e-002,0.000000e+000,0,,0,
1454900705.655,,3.515100e+004,7.699256e+001,6.838337e-003,9.205497e-004,3,7.650937e-001,1.346160e+001,,,,,,,,,,,,,,64,2,3.000000e+000,6.011963e-003,0.000000e+000,0,,0,
1454900776.707,,4.017077e+004,7.699407e+001,5.000034e-003,3.388966e-003,3,6.821340e-001,6.777885e+001,,,,,,,,,,,,,,64,2,3.000000e+000,1.403809e-002,0.000000e+000,0,,0,
1454900847.318,,4.519054e+004,7.699657e+001,6.387756e-003,4.161804e-005,3,8.168663e-001,6.515283e-001,,,,,,,,,,,,,,64,2,3.000000e+000,1.202393e-002,0.000000e+000,0,,0,
1454900917.679,,5.021105e+004,7.699207e+001,6.642427e-003,3.146045e-004,3,9.031601e-001,4.736289e+000,,,,,,,,,,,,,,64,2,3.000000e+000,3.405762e-002,0.000000e+000,0,,0,
1454900988.041,,5.523452e+004,7.700209e+001,7.404663e-003,1.889032e-003,3,9.367712e-001,2.551138e+001,,,,,,,,,,,,,,64,2,3.000000e+000,2.604675e-002,0.000000e+000,0,,0,
1454901058.472,,6.025058e+004,7.699758e+001,8.857384e-003,1.215202e-003,3,9.413956e-001,1.371965e+001,,,,,,,,,,,,,,64,2,3.000000e+000,3.405762e-002,0.000000e+000,0,,0,
1454901171.675,,6.527258e+004,7.698706e+001,1.019301e-002,3.282515e-004,3,9.541302e-001,3.220360e+000,,,,,,,,,,,,,,64,2,3.000000e+000,1.000977e-002,0.000000e+000,0,,0,
1454901243.056,,7.029309e+004,7.699357e+001,9.855132e-003,1.260783e-004,3,9.438687e-001,1.279317e+000,,,,,,,,,,,,,,64,2,3.000000e+000,2.605438e-002,0.000000e+000,0,,0,
1454901356.570,,6.527258e+004,7.699157e+001,9.269746e-003,1.726328e-004,3,9.697970e-001,1.862325e+000,,,,,,,,,,,,,,64,2,3.000000e+000,2.404785e-002,0.000000e+000,0,,0,
1454901429.772,,6.025355e+004,7.699757e+001,9.105019e-003,1.366941e-005,3,9.695588e-001,1.501305e-001,,,,,,,,,,,,,,64,2,3.000000e+000,2.404785e-002,0.000000e+000,0,,0,
1454901503.253,,5.523156e+004,7.700159e+001,8.275168e-003,3.082074e-004,3,9.672715e-001,3.724485e+000,,,,,,,,,,,,,,64,2,3.000000e+000,2.604675e-002,0.000000e+000,0,,0,
1454901575.195,,5.021253e+004,7.699657e+001,8.929659e-003,7.488178e-004,3,9.397845e-001,8.385738e+000,,,,,,,,,,,,,,64,2,3.000000e+000,2.005005e-002,0.000000e+000,0,,0,
1454901646.716,,4.519202e+004,7.699207e+001,7.605841e-003,2.145577e-003,3,9.247230e-001,2.820960e+001,,,,,,,,,,,,,,64,2,3.000000e+000,8.010864e-003,0.000000e+000,0,,0,
1454901719.218,,4.017150e+004,7.700259e+001,6.139976e-003,8.602518e-004,3,9.767359e-001,1.401067e+001,,,,,,,,,,,,,,64,2,3.000000e+000,1.403046e-002,0.000000e+000,0,,0,
1454901792.969,,3.515025e+004,7.699208e+001,5.336792e-003,5.369295e-004,3,9.782640e-001,1.006090e+001,,,,,,,,,,,,,,64,2,3.000000e+000,2.404785e-002,0.000000e+000,0,,0,
1454901865.330,,3.012678e+004,7.699007e+001,3.821149e-003,3.773485e-004,3,8.388106e-001,9.875261e+000,,,,,,,,,,,,,,64,2,3.000000e+000,2.403259e-002,0.000000e+000,0,,0,
1454901937.471,,2.510923e+004,7.700058e+001,5.467945e-003,6.431741e-004,3,9.622496e-001,1.176263e+001,,,,,,,,,,,,,,64,2,3.000000e+000,1.805115e-002,0.000000e+000,0,,0,
1454902009.981,,2.008946e+004,7.699057e+001,5.104100e-003,5.389100e-005,3,9.765981e-001,1.055837e+000,,,,,,,,,,,,,,64,2,3.000000e+000,1.602173e-002,0.000000e+000,0,,0,
1454902082.652,,1.506806e+004,7.699306e+001,4.979598e-003,7.713522e-004,3,9.121550e-001,1.549025e+001,,,,,,,,,,,,,,64,2,3.000000e+000,8.010864e-003,0.000000e+000,0,,0,
1454902195.616,,1.004933e+004,7.699658e+001,5.371468e-003,8.007440e-005,3,9.868998e-001,1.490736e+000,,,,,,,,,,,,,,64,2,3.000000e+000,2.203369e-002,0.000000e+000,0,,0,
1454902254.607,,8.039194e+003,7.699959e+001,5.123907e-003,1.559368e-004,3,9.762412e-001,3.043318e+000,,,,,,,,,,,,,,64,2,3.000000e+000,3.406525e-002,0.000000e+000,0,,0,
1454902356.629,,6.026244e+003,7.699007e+001,5.322779e-003,1.101225e-004,3,9.798273e-001,2.068891e+000,,,,,,,,,,,,,,64,2,3.000000e+000,2.604675e-002,0.000000e+000,0,,0,
1454902414.790,,4.018188e+003,7.700058e+001,5.650022e-003,9.883107e-006,3,9.877601e-001,1.749216e-001,,,,,,,,,,,,,,64,2,3.000000e+000,2.204895e-002,0.000000e+000,0,,0,
1454902472.872,,2.009168e+003,7.699158e+001,5.942075e-003,2.821402e-005,3,9.900115e-001,4.748177e-001,,,,,,,,,,,,,,64,2,3.000000e+000,3.004456e-002,0.000000e+000,0,,0,
1454902532.523,,8.303267e-001,7.700459e+001,1.143511e-002,1.744609e-004,3,9.944900e-001,1.525660e+000,,,,,,,,,,,,,,64,2,3.000000e+000,4.005432e-003,0.000000e+000,0,,0,
1454902598.244,,-2.009687e+003,7.699658e+001,5.137412e-003,1.821534e-005,3,9.846948e-001,3.545626e-001,,,,,,,,,,,,,,64,2,3.000000e+000,2.404785e-002,0.000000e+000,0,,0,
1454902656.685,,-4.018188e+003,7.699658e+001,4.172992e-003,3.292130e-005,3,9.810878e-001,7.889135e-001,,,,,,,,,,,,,,64,2,3.000000e+000,2.204895e-002,0.000000e+000,0,,0,
1454902714.636,,-6.026541e+003,7.699658e+001,3.370264e-003,1.490698e-005,3,9.740697e-001,4.423090e-001,,,,,,,,,,,,,,64,2,3.000000e+000,4.809570e-002,0.000000e+000,0,,0,
1454902837.779,,-8.039342e+003,7.699007e+001,2.494373e-003,1.246645e-004,3,9.800996e-001,4.997828e+000,,,,,,,,,,,,,,64,2,3.000000e+000,8.010864e-003,0.000000e+000,0,,0,
1454902894.791,,-1.004784e+004,7.700108e+001,1.496571e-003,4.080678e-004,3,9.354013e-001,2.726686e+001,,,,,,,,,,,,,,64,2,3.000000e+000,2.404785e-002,0.000000e+000,0,,0,
1454903069.780,,-1.507013e+004,7.699406e+001,-3.400369e-003,7.202896e-005,3,9.374123e-001,2.118269e+000,,,,,,,,,,,,,,64,2,3.000000e+000,1.000977e-002,0.000000e+000,0,,0,
1454903184.264,,-2.009020e+004,7.700008e+001,-4.002132e-003,3.439522e-004,3,9.404999e-001,8.594223e+000,,,,,,,,,,,,,,64,2,3.000000e+000,1.403809e-002,0.000000e+000,0,,0,
1454903319.837,,-2.511146e+004,7.700008e+001,-4.315861e-003,6.396542e-005,3,9.537128e-001,1.482101e+000,,,,,,,,,,,,,,64,2,3.000000e+000,2.204895e-002,0.000000e+000,0,,0,
1454903391.048,,-3.013049e+004,7.698956e+001,-6.771115e-003,1.111504e-003,3,8.308906e-001,1.641538e+001,,,,,,,,,,,,,,64,2,3.000000e+000,1.802063e-002,0.000000e+000,0,,0,
1454903462.739,,-3.515396e+004,7.699106e+001,-5.976346e-003,6.005695e-005,3,9.592305e-001,1.004911e+000,,,,,,,,,,,,,,64,2,3.000000e+000,1.201630e-002,0.000000e+000,0,,0,
1454903532.991,,-4.017077e+004,7.699107e+001,-6.458148e-003,1.192275e-004,3,9.329568e-001,1.846156e+000,,,,,,,,,,,,,,64,2,3.000000e+000,1.000977e-002,0.000000e+000,0,,0,
1454903602.582,,-4.519499e+004,7.698956e+001,-8.108640e-003,2.578239e-003,3,7.684888e-001,3.179619e+001,,,,,,,,,,,,,,64,2,3.000000e+000,2.805328e-002,0.000000e+000,0,,0,
1454903673.794,,-5.021401e+004,7.699557e+001,-8.170646e-003,4.272512e-004,3,9.072695e-001,5.229099e+000,,,,,,,,,,,,,,64,2,3.000000e+000,2.604675e-002,0.000000e+000,0,,0,
1454903744.995,,-5.523156e+004,7.699608e+001,-7.535568e-003,4.548965e-004,3,9.143120e-001,6.036659e+000,,,,,,,,,,,,,,64,2,3.000000e+000,2.004242e-002,0.000000e+000,0,,0,
1454903816.556,,-6.025355e+004,7.699959e+001,-9.145271e-003,3.566104e-004,3,9.643607e-001,3.899397e+000,,,,,,,,,,,,,,64,2,3.000000e+000,3.807068e-002,0.000000e+000,0,,0,
1454903952.067,,-6.527852e+004,7.698857e+001,-9.781485e-003,4.788936e-006,3,9.609635e-001,4.895919e-002,,,,,,,,,,,,,,64,2,3.000000e+000,2.604675e-002,0.000000e+000,0,,0,
1454904021.957,,-7.029309e+004,7.698506e+001,-1.137063e-002,1.267856e-003,3,9.389290e-001,1.115028e+001,,,,,,,,,,,,,,64,2,3.000000e+000,2.804565e-002,0.000000e+000,0,,0,
1454904137.509,,-6.527111e+004,7.699557e+001,-9.613717e-003,2.955778e-004,3,9.187263e-001,3.074543e+000,,,,,,,,,,,,,,64,2,3.000000e+000,1.403809e-002,0.000000e+000,0,,0,
1454904211.150,,-6.025355e+004,7.700108e+001,-8.980483e-003,4.202877e-004,3,9.515501e-001,4.680013e+000,,,,,,,,,,,,,,64,2,3.000000e+000,4.020691e-003,0.000000e+000,0,,0,
1454904285.202,,-5.522859e+004,7.699307e+001,-8.273991e-003,1.370471e-004,3,9.543358e-001,1.656360e+000,,,,,,,,,,,,,,64,2,3.000000e+000,2.204895e-002,0.000000e+000,0,,0,
1454904358.733,,-5.020807e+004,7.699557e+001,-7.960364e-003,2.370958e-004,3,9.763262e-001,2.978454e+000,,,,,,,,,,,,,,64,2,3.000000e+000,1.803589e-002,0.000000e+000,0,,0,
1454904430.875,,-4.518461e+004,7.699156e+001,-7.003599e-003,3.739548e-004,3,9.703773e-001,5.339467e+000,,,,,,,,,,,,,,64,2,3.000000e+000,1.001740e-002,0.000000e+000,0,,0,
1454904503.666,,-4.016854e+004,7.699357e+001,-7.232125e-003,5.173536e-004,3,8.771557e-001,7.153549e+000,,,,,,,,,,,,,,64,2,3.000000e+000,2.603149e-002,0.000000e+000,0,,0,
1454904577.258,,-3.514803e+004,7.699057e+001,-5.647787e-003,5.648863e-005,3,9.478602e-001,1.000190e+000,,,,,,,,,,,,,,64,2,3.000000e+000,1.402283e-002,0.000000e+000,0,,0,
1454904692.100,,-3.012604e+004,7.699257e+001,-5.300160e-003,2.930046e-004,3,9.765795e-001,5.528222e+000,,,,,,,,,,,,,,64,2,3.000000e+000,4.013062e-003,0.000000e+000,0,,0,
1454904764.301,,-2.510701e+004,7.699106e+001,-5.445797e-003,4.426318e-004,3,9.853733e-001,8.127953e+000,,,,,,,,,,,,,,64,2,3.000000e+000,1.200867e-002,0.000000e+000,0,,0,
1454904835.973,,-2.008502e+004,7.699107e+001,-5.118328e-003,3.910763e-004,3,9.793189e-001,7.640704e+000,,,,,,,,,,,,,,64,2,3.000000e+000,2.003479e-002,0.000000e+000,0,,0,
1454904907.234,,-1.506954e+004,7.698606e+001,-4.896972e-003,3.845979e-004,3,9.885255e-001,7.853790e+000,,,,,,,,,,,,,,64,2,3.000000e+000,3.607178e-002,0.000000e+000,0,,0,
1454905020.245,,-1.005051e+004,7.699056e+001,-5.176867e-003,1.889674e-004,3,9.872493e-001,3.650227e+000,,,,,,,,,,,,,,64,2,3.000000e+000,1.802063e-002,0.000000e+000,0,,0,
1454905078.564,,-8.039342e+003,7.699757e+001,-5.249087e-003,1.158060e-004,3,9.876424e-001,2.206213e+000,,,,,,,,,,,,,,64,2,3.000000e+000,1.604462e-002,0.000000e+000,0,,0,
1454905179.223,,-6.025058e+003,7.698906e+001,-5.279422e-003,6.742639e-005,3,9.730067e-001,1.277155e+000,,,,,,,,,,,,,,64,2,3.000000e+000,1.400757e-002,0.000000e+000,0,,0,
1454905238.193,,-4.016779e+003,7.699858e+001,-5.631041e-003,5.709021e-005,3,9.890649e-001,1.013848e+000,,,,,,,,,,,,,,64,2,3.000000e+000,2.204895e-002,0.000000e+000,0,,0,
1454905297.004,,-2.009910e+003,7.699657e+001,-5.996960e-003,4.007145e-005,3,9.898989e-001,6.681960e-001,,,,,,,,,,,,,,64,2,3.000000e+000,1.203918e-002,0.000000e+000,0,,0,
1454905355.705,,-8.748085e-001,7.699658e+001,-1.153239e-002,1.978235e-004,3,9.933988e-001,1.715373e+000,,,,,,,,,,,,,,64,2,3.000000e+000,2.604675e-002,0.000000e+000,0,,0,
1454905421.245,,2.009614e+003,7.698656e+001,-5.169624e-003,5.469344e-005,3,9.862188e-001,1.057977e+000,,,,,,,,,,,,,,64,2,3.000000e+000,2.402496e-002,0.000000e+000,0,,0,
1454905479.166,,4.017744e+003,7.699107e+001,-4.155120e-003,7.284490e-006,3,9.850791e-001,1.753136e-001,,,,,,,,,,,,,,64,2,3.000000e+000,2.003479e-002,0.000000e+000,0,,0,
1454905537.587,,6.025651e+003,7.699657e+001,-3.336708e-003,6.473871e-005,3,9.838670e-001,1.940197e+000,,,,,,,,,,,,,,64,2,3.000000e+000,1.603699e-002,0.000000e+000,0,,0,
1454905661.799,,8.038452e+003,7.698706e+001,-2.339817e-003,9.592721e-005,3,9.771371e-001,4.099775e+000,,,,,,,,,,,,,,64,2,3.000000e+000,1.000977e-002,0.000000e+000,0,,0,
1454905718.481,,1.004577e+004,7.700810e+001,-1.515483e-003,1.754508e-004,3,9.286176e-001,1.157722e+001,,,,,,,,,,,,,,64,2,3.000000e+000,2.406311e-002,0.000000e+000,0,,0,

File: SP-M4-239-3-0104-#4/Pristine/Tc.dc.dat
[Header]
TITLE,MPMS DC Measurement
BYAPP,MPMS Measurement,2.1,Summary
FILEOPENTIME, 1454916201.775000 2/8/2016, 1:23:21 AM

INFO, APPNAME, MPMS MultiVu Application, Revision 1.60,  Build 081

INFO, NAME, tb11c
INFO, WEIGHT, 0.100
INFO, AREA, 1.000
INFO, LENGTH, 1.000
INFO, SHAPE, 1
INFO, COMMENT, 650C in 0.1% O2 in AR, single xtal, H//ab, lN2 quench
INFO, SEQUENCE FILE: Sequence_MT_5_27_77_45.seq


INFO, BACKGROUND DATA FILE:, None


STARTUPAXIS,X,4,LINEAR,AUTO,0.000000,0.000000
STARTUPAXIS,Y1,5,LINEAR,AUTO,0.000000,0.000000


STARTUPGROUP,Longitudinal
FIELDGROUP,Longitudinal,1,2,3,4,5,6,7,8,9,15,16,17,18,27,28
FIELDGROUP,Transverse,1,2,3,4,10,11,12,13,14,19,20,21,22,27,28

PLOT_APPEARANCE,ALL,HORZ_GRID_ON,VERT_GRID_ON,MARKERS_AND_LINES

[Data]
Time,Comment,Field (Oe),Temperature (K),Long Moment (emu),Long Scan Std Dev,Long Algorithm,Long Reg Fit,Long Percent Error (%),Trans Moment (emu),Trans Scan Std Dev,Trans Algorithm,Trans Reg Fit,Trans Percent Error (%),Long Moment [w/o ABS] (emu),Long Scan Std Dev [w/o ABS],Long Reg Fit [w/o ABS],Long Percent Error [w/o ABS] (%),Trans Moment [w/o ABS] (emu),Trans Scan Std Dev [w/o ABS],Trans Reg Fit [w/o ABS],Trans Percent Error [w/o ABS] (%),Points per Scan,Scans per Measurement,Scan Length (cm),Delta Temp (K),Rot Position (deg),Error,EC Comp. Running,Using ABS,
1454916201.775,,2.000000e+001,7.498363e+001,-2.106661e-003,3.901911e-008,3,9.962389e-001,1.852178e-003,,,,,,,,,,,,,,64,2,3.000000e+000,2.862549e-002,0.000000e+000,0,,0,
1454916291.557,,2.000000e+001,7.538567e+001,-2.105308e-003,3.669739e-007,3,9.961060e-001,1.743089e-002,,,,,,,,,,,,,,64,2,3.000000e+000,3.836365e-001,0.000000e+000,0,,0,
1454916333.958,,2.000000e+001,7.580126e+001,-2.104105e-003,1.069970e-006,3,9.962517e-001,5.085155e-002,,,,,,,,,,,,,,64,2,3.000000e+000,4.244537e-001,0.000000e+000,0,,0,
1454916377.129,,2.000000e+001,7.621998e+001,-2.100342e-003,1.341949e-006,3,9.962308e-001,6.389192e-002,,,,,,,,,,,,,,64,2,3.000000e+000,3.657684e-001,0.000000e+000,0,,0,
1454916419.280,,2.000000e+001,7.657900e+001,-2.096264e-003,1.469048e-006,3,9.962318e-001,7.007936e-002,,,,,,,,,,,,,,64,2,3.000000e+000,3.472137e-001,0.000000e+000,0,,0,
1454916461.640,,2.000000e+001,7.692865e+001,-2.092130e-003,1.426407e-006,3,9.962324e-001,6.817968e-002,,,,,,,,,,,,,,64,2,3.000000e+000,3.221436e-001,0.000000e+000,0,,0,
1454916504.641,,2.000000e+001,7.726057e+001,-2.087845e-003,1.346723e-006,3,9.962242e-001,6.450303e-002,,,,,,,,,,,,,,64,2,3.000000e+000,3.004990e-001,0.000000e+000,0,,0,
1454916547.662,,2.000000e+001,7.759621e+001,-2.083436e-003,1.464438e-006,3,9.961991e-001,7.028957e-002,,,,,,,,,,,,,,64,2,3.000000e+000,3.110657e-001,0.000000e+000,0,,0,
1454916591.373,,2.000000e+001,7.793251e+001,-2.078713e-003,1.622489e-006,3,9.962032e-001,7.805257e-002,,,,,,,,,,,,,,64,2,3.000000e+000,3.257904e-001,0.000000e+000,0,,0,
1454916633.764,,2.000000e+001,7.826394e+001,-2.073907e-003,1.817089e-006,3,9.961973e-001,8.761671e-002,,,,,,,,,,,,,,64,2,3.000000e+000,2.907104e-001,0.000000e+000,0,,0,
1454916676.025,,2.000000e+001,7.856640e+001,-2.069043e-003,1.786961e-006,3,9.961836e-001,8.636653e-002,,,,,,,,,,,,,,64,2,3.000000e+000,3.098602e-001,0.000000e+000,0,,0,
1454916718.866,,2.000000e+001,7.892084e+001,-2.063424e-003,2.108660e-006,3,9.961596e-001,1.021923e-001,,,,,,,,,,,,,,64,2,3.000000e+000,3.585205e-001,0.000000e+000,0,,0,
1454916761.906,,2.000000e+001,7.928021e+001,-2.056937e-003,2.350181e-006,3,9.961538e-001,1.142563e-001,,,,,,,,,,,,,,64,2,3.000000e+000,3.507996e-001,0.000000e+000,0,,0,
1454916804.497,,2.000000e+001,7.963508e+001,-2.049987e-003,2.611623e-006,3,9.961174e-001,1.273970e-001,,,,,,,,,,,,,,64,2,3.000000e+000,3.408890e-001,0.000000e+000,0,,0,
1454916847.678,,2.000000e+001,7.996973e+001,-2.042408e-003,2.872077e-006,3,9.960963e-001,1.406221e-001,,,,,,,,,,,,,,64,2,3.000000e+000,3.326797e-001,0.000000e+000,0,,0,
1454916890.729,,2.000000e+001,8.032802e+001,-2.034273e-003,3.087915e-006,3,9.960754e-001,1.517945e-001,,,,,,,,,,,,,,64,2,3.000000e+000,3.396835e-001,0.000000e+000,0,,0,
1454916933.870,,2.000000e+001,8.067015e+001,-2.025021e-003,3.323509e-006,3,9.960529e-001,1.641222e-001,,,,,,,,,,,,,,64,2,3.000000e+000,3.662567e-001,0.000000e+000,0,,0,
1454916976.971,,2.000000e+001,8.102197e+001,-2.015175e-003,3.608001e-006,3,9.960341e-001,1.790416e-001,,,,,,,,,,,,,,64,2,3.000000e+000,3.164139e-001,0.000000e+000,0,,0,
1454917019.512,,2.000000e+001,8.135672e+001,-2.004258e-003,4.134013e-006,3,9.960005e-001,2.062615e-001,,,,,,,,,,,,,,64,2,3.000000e+000,3.542175e-001,0.000000e+000,0,,0,
1454917062.372,,2.000000e+001,8.170505e+001,-1.992058e-003,4.377510e-006,3,9.959767e-001,2.197481e-001,,,,,,,,,,,,,,64,2,3.000000e+000,3.301468e-001,0.000000e+000,0,,0,
1454917105.763,,2.000000e+001,8.205782e+001,-1.977562e-003,5.378662e-006,3,9.959260e-001,2.719845e-001,,,,,,,,,,,,,,64,2,3.000000e+000,3.575211e-001,0.000000e+000,0,,0,
1454917149.244,,2.000000e+001,8.241330e+001,-1.961470e-003,5.884589e-006,3,9.958788e-001,3.000092e-001,,,,,,,,,,,,,,64,2,3.000000e+000,3.353653e-001,0.000000e+000,0,,0,
1454917192.165,,2.000000e+001,8.274819e+001,-1.943490e-003,6.550789e-006,3,9.958143e-001,3.370632e-001,,,,,,,,,,,,,,64,2,3.000000e+000,3.446960e-001,0.000000e+000,0,,0,
1454917235.035,,2.000000e+001,8.308836e+001,-1.923330e-003,7.841372e-006,3,9.957679e-001,4.076977e-001,,,,,,,,,,,,,,64,2,3.000000e+000,3.081284e-001,0.000000e+000,0,,0,
1454917277.925,,2.000000e+001,8.343461e+001,-1.898985e-003,8.198550e-006,3,9.957082e-001,4.317333e-001,,,,,,,,,,,,,,64,2,3.000000e+000,3.267136e-001,0.000000e+000,0,,0,
1454917320.895,,2.000000e+001,8.376129e+001,-1.871946e-003,1.019139e-005,3,9.956495e-001,5.444275e-001,,,,,,,,,,,,,,64,2,3.000000e+000,3.499756e-001,0.000000e+000,0,,0,
1454917364.005,,2.000000e+001,8.411317e+001,-1.839841e-003,1.288121e-005,3,9.955624e-001,7.001265e-001,,,,,,,,,,,,,,64,2,3.000000e+000,3.503113e-001,0.000000e+000,0,,0,
1454917407.305,,2.000000e+001,8.445531e+001,-1.799670e-003,1.596921e-005,3,9.954519e-001,8.873411e-001,,,,,,,,,,,,,,64,2,3.000000e+000,3.433838e-001,0.000000e+000,0,,0,
1454917449.375,,2.000000e+001,8.482385e+001,-1.750349e-003,1.781314e-005,3,9.953066e-001,1.017691e+000,,,,,,,,,,,,,,64,2,3.000000e+000,3.700180e-001,0.000000e+000,0,,0,
1454917492.995,,2.000000e+001,8.518324e+001,-1.688795e-003,2.216348e-005,3,9.951382e-001,1.312384e+000,,,,,,,,,,,,,,64,2,3.000000e+000,3.391190e-001,0.000000e+000,0,,0,
1454917535.986,,2.000000e+001,8.553631e+001,-1.618142e-003,2.662331e-005,3,9.949189e-001,1.645301e+000,,,,,,,,,,,,,,64,2,3.000000e+000,3.199081e-001,0.000000e+000,0,,0,
1454917580.067,,2.000000e+001,8.588901e+001,-1.527702e-003,3.630342e-005,3,9.946588e-001,2.376342e+000,,,,,,,,,,,,,,64,2,3.000000e+000,3.320999e-001,0.000000e+000,0,,0,
1454917622.678,,2.000000e+001,8.625047e+001,-1.418323e-003,4.216611e-005,3,9.942266e-001,2.972955e+000,,,,,,,,,,,,,,64,2,3.000000e+000,3.197784e-001,0.000000e+000,0,,0,
1454917665.658,,2.000000e+001,8.658189e+001,-1.285465e-003,5.082268e-005,3,9.937037e-001,3.953641e+000,,,,,,,,,,,,,,64,2,3.000000e+000,3.319778e-001,0.000000e+000,0,,0,
1454917708.249,,2.000000e+001,8.692246e+001,-1.127124e-003,5.872604e-005,3,9.929413e-001,5.210256e+000,,,,,,,,,,,,,,64,2,3.000000e+000,3.243713e-001,0.000000e+000,0,,0,
1454917751.210,,2.000000e+001,8.728119e+001,-9.407645e-004,6.910758e-005,3,9.918880e-001,7.345895e+000,,,,,,,,,,,,,,64,2,3.000000e+000,3.192520e-001,0.000000e+000,0,,0,
1454917835.772,,2.000000e+001,8.797678e+001,-5.141301e-004,7.573754e-005,3,9.851280e-001,1.473120e+001,,,,,,,,,,,,,,64,2,3.000000e+000,3.416672e-001,0.000000e+000,0,,0,
1454917922.254,,2.000000e+001,8.867538e+001,-1.593699e-004,4.942104e-005,3,9.439142e-001,3.101027e+001,,,,,,,,,,,,,,64,2,3.000000e+000,3.180695e-001,0.000000e+000,0,,0,
1454917985.615,,2.000000e+001,8.919141e+001,-6.262604e-006,2.452403e-005,3,4.168772e-001,3.915948e+002,,,,,,,,,,,,,,64,2,3.000000e+000,3.161392e-001,0.000000e+000,0,,0,
1454918029.546,,2.000000e+001,8.954807e+001,1.308978e-005,2.019146e-006,3,7.803723e-001,1.542536e+001,,,,,,,,,,,,,,64,2,3.000000e+000,3.184891e-001,0.000000e+000,0,,0,
1454918072.207,,2.000000e+001,8.990201e+001,9.790567e-006,2.717660e-007,3,9.596313e-001,2.775795e+000,,,,,,,,,,,,,,64,2,3.000000e+000,3.419418e-001,0.000000e+000,0,,0,
1454918114.767,,2.000000e+001,9.024506e+001,9.494103e-006,1.520054e-008,3,9.657376e-001,1.601051e-001,,,,,,,,,,,,,,64,2,3.000000e+000,3.121872e-001,0.000000e+000,0,,0,
1454918158.358,,2.000000e+001,9.060263e+001,9.471880e-006,5.739112e-009,3,9.648271e-001,6.059106e-002,,,,,,,,,,,,,,64,2,3.000000e+000,3.547897e-001,0.000000e+000,0,,0,
1454918200.379,,2.000000e+001,9.092682e+001,9.493168e-006,2.758941e-009,3,9.655383e-001,2.906239e-002,,,,,,,,,,,,,,64,2,3.000000e+000,3.353882e-001,0.000000e+000,0,,0,
1454918328.969,,2.000000e+001,9.198932e+001,9.488056e-006,2.194291e-009,3,9.654756e-001,2.312688e-002,,,,,,,,,,,,,,64,2,3.000000e+000,3.452301e-001,0.000000e+000,0,,0,
1454918371.639,,2.000000e+001,9.232247e+001,9.488618e-006,8.306407e-009,3,9.656267e-001,8.754075e-002,,,,,,,,,,,,,,64,2,3.000000e+000,3.196640e-001,0.000000e+000,0,,0,
1454918413.689,,2.000000e+001,9.264803e+001,9.492396e-006,2.630963e-009,3,9.656067e-001,2.771653e-002,,,,,,,,,,,,,,64,2,3.000000e+000,3.160400e-001,0.000000e+000,0,,0,
1454918456.689,,2.000000e+001,9.297144e+001,9.487762e-006,9.815142e-009,3,9.648226e-001,1.034506e-001,,,,,,,,,,,,,,64,2,3.000000e+000,3.405991e-001,0.000000e+000,0,,0,
1454918499.929,,2.000000e+001,9.331314e+001,9.496285e-006,3.974419e-009,3,9.651450e-001,4.185236e-002,,,,,,,,,,,,,,64,2,3.000000e+000,3.314590e-001,0.000000e+000,0,,0,
1454918542.960,,2.000000e+001,9.364998e+001,9.501235e-006,9.081354e-009,3,9.650854e-001,9.558078e-002,,,,,,,,,,,,,,64,2,3.000000e+000,3.194199e-001,0.000000e+000,0,,0,
1454918585.141,,2.000000e+001,9.397540e+001,9.496976e-006,4.379578e-009,3,9.648139e-001,4.611550e-002,,,,,,,,,,,,,,64,2,3.000000e+000,3.358231e-001,0.000000e+000,0,,0,
1454918627.862,,2.000000e+001,9.433026e+001,9.499112e-006,1.938333e-009,3,9.647392e-001,2.040541e-002,,,,,,,,,,,,,,64,2,3.000000e+000,3.264389e-001,0.000000e+000,0,,0,
1454918670.423,,2.000000e+001,9.466721e+001,9.499339e-006,2.939655e-009,3,9.651306e-001,3.094589e-002,,,,,,,,,,,,,,64,2,3.000000e+000,3.402328e-001,0.000000e+000,0,,0,
1454918807.995,,2.000000e+001,9.496820e+001,9.611242e-006,1.811544e-007,3,9.652656e-001,1.884818e+000,,,,,,,,,,,,,,64,2,3.000000e+000,1.753769e-001,0.000000e+000,0,,0,
1454918914.137,,2.000000e+001,9.497035e+001,9.537202e-006,1.013605e-008,3,9.648454e-001,1.062791e-001,,,,,,,,,,,,,,64,2,3.000000e+000,1.170349e-002,0.000000e+000,0,,0,
1454918999.129,,2.000000e+001,9.497839e+001,9.537859e-006,5.724964e-009,3,9.647558e-001,6.002358e-002,,,,,,,,,,,,,,64,2,3.000000e+000,2.341461e-002,0.000000e+000,0,,0,
1454919040.690,,2.000000e+001,9.497546e+001,9.539019e-006,1.596134e-008,3,9.645038e-001,1.673269e-001,,,,,,,,,,,,,,64,2,3.000000e+000,2.632904e-002,0.000000e+000,0,,0,
1454919083.471,,2.000000e+001,9.498131e+001,9.521191e-006,7.501233e-009,3,9.639378e-001,7.878461e-002,,,,,,,,,,,,,,64,2,3.000000e+000,2.341461e-002,0.000000e+000,0,,0,
1454919126.192,,2.000000e+001,9.499960e+001,9.525886e-006,3.668299e-009,3,9.655449e-001,3.850874e-002,,,,,,,,,,,,,,64,2,3.000000e+000,3.512573e-002,0.000000e+000,0,,0,
1454919168.783,,2.000000e+001,9.499741e+001,9.524838e-006,2.316032e-008,3,9.651599e-001,2.431571e-001,,,,,,,,,,,,,,64,2,3.000000e+000,2.925873e-002,0.000000e+000,0,,0,
1454919210.993,,2.000000e+001,9.500327e+001,9.513482e-006,4.055965e-008,3,9.653252e-001,4.263387e-001,,,,,,,,,,,,,,64,2,3.000000e+000,2.925873e-002,0.000000e+000,0,,0,
1454919252.854,,2.000000e+001,9.500107e+001,9.560426e-006,1.509572e-008,3,9.650835e-001,1.578980e-001,,,,,,,,,,,,,,64,2,3.000000e+000,4.389191e-002,0.000000e+000,0,,0,
1454919295.915,,2.000000e+001,9.499301e+001,9.528019e-006,2.974383e-009,3,9.644390e-001,3.121722e-002,,,,,,,,,,,,,,64,2,3.000000e+000,1.757050e-002,0.000000e+000,0,,0,
1454919337.886,,2.000000e+001,9.499448e+001,9.531325e-006,2.998178e-009,3,9.643750e-001,3.145605e-002,,,,,,,,,,,,,,64,2,3.000000e+000,1.757050e-002,0.000000e+000,0,,0,
1454919380.127,,2.000000e+001,9.500180e+001,9.532761e-006,3.313302e-009,3,9.655930e-001,3.475700e-002,,,,,,,,,,,,,,64,2,3.000000e+000,2.635956e-002,0.000000e+000,0,,0,
1454919422.648,,2.000000e+001,9.498863e+001,9.498410e-006,2.838237e-008,3,9.647033e-001,2.988118e-001,,,,,,,,,,,,,,64,2,3.000000e+000,4.093933e-002,0.000000e+000,0,,0,
1454919464.668,,2.000000e+001,9.498424e+001,9.560577e-006,2.939912e-008,3,9.652411e-001,3.075036e-001,,,,,,,,,,,,,,64,2,3.000000e+000,2.925110e-002,0.000000e+000,0,,0,
1454919507.409,,2.000000e+001,9.499155e+001,9.540076e-006,3.567330e-009,3,9.648416e-001,3.739310e-002,,,,,,,,,,,,,,64,2,3.000000e+000,3.218079e-002,0.000000e+000,0,,0,
1454919549.510,,2.000000e+001,9.499741e+001,9.542759e-006,4.893423e-009,3,9.646111e-001,5.127892e-002,,,,,,,,,,,,,,64,2,3.000000e+000,8.766174e-003,0.000000e+000,0,,0,
1454919591.851,,2.000000e+001,9.499229e+001,9.539997e-006,1.545393e-009,3,9.650112e-001,1.619909e-002,,,,,,,,,,,,,,64,2,3.000000e+000,8.773804e-003,0.000000e+000,0,,0,
1454919635.122,,2.000000e+001,9.499814e+001,9.542306e-006,3.284362e-009,3,9.645563e-001,3.441896e-002,,,,,,,,,,,,,,64,2,3.000000e+000,3.220367e-002,0.000000e+000,0,,0,
1454919677.453,,2.000000e+001,9.500107e+001,9.546054e-006,1.351560e-008,3,9.646292e-001,1.415831e-001,,,,,,,,,,,,,,64,2,3.000000e+000,2.634430e-002,0.000000e+000,0,,0,
1454919720.294,,2.000000e+001,9.498935e+001,9.543629e-006,5.596342e-009,3,9.647937e-001,5.863956e-002,,,,,,,,,,,,,,64,2,3.000000e+000,2.340698e-002,0.000000e+000,0,,0,
1454919762.434,,2.000000e+001,9.498935e+001,9.540374e-006,9.751475e-009,3,9.648539e-001,1.022127e-001,,,,,,,,,,,,,,64,2,3.000000e+000,1.170349e-002,0.000000e+000,0,,0,
1454919805.795,,2.000000e+001,9.499448e+001,9.540407e-006,2.076602e-009,3,9.650513e-001,2.176639e-002,,,,,,,,,,,,,,64,2,3.000000e+000,3.510284e-002,0.000000e+000,0,,0,
1454919847.806,,2.000000e+001,9.498570e+001,9.548324e-006,4.759013e-011,3,9.653444e-001,4.984135e-004,,,,,,,,,,,,,,64,2,3.000000e+000,2.925110e-002,0.000000e+000,0,,0,
1454919890.307,,2.000000e+001,9.499448e+001,9.547426e-006,7.132092e-010,3,9.650623e-001,7.470172e-003,,,,,,,,,,,,,,64,2,3.000000e+000,1.753998e-002,0.000000e+000,0,,0,
1454919932.188,,2.000000e+001,9.498790e+001,9.552326e-006,1.606488e-009,3,9.652467e-001,1.681777e-002,,,,,,,,,,,,,,64,2,3.000000e+000,3.509521e-002,0.000000e+000,0,,0,
1454919974.939,,2.000000e+001,9.497693e+001,9.549396e-006,8.656259e-010,3,9.645161e-001,9.064719e-003,,,,,,,,,,,,,,64,2,3.000000e+000,2.340698e-002,0.000000e+000,0,,0,
1454920017.159,,2.000000e+001,9.498716e+001,9.547792e-006,7.350103e-009,3,9.651101e-001,7.698223e-002,,,,,,,,,,,,,,64,2,3.000000e+000,2.927399e-002,0.000000e+000,0,,0,
1454920059.510,,2.000000e+001,9.500546e+001,9.551708e-006,1.096052e-008,3,9.655739e-001,1.147493e-001,,,,,,,,,,,,,,64,2,3.000000e+000,2.340698e-002,0.000000e+000,0,,0,
1454920102.791,,2.000000e+001,9.500180e+001,9.549478e-006,6.545572e-009,3,9.646738e-001,6.854377e-002,,,,,,,,,,,,,,64,2,3.000000e+000,3.804016e-002,0.000000e+000,0,,0,
1454920145.662,,2.000000e+001,9.498279e+001,9.550135e-006,7.261354e-009,3,9.647109e-001,7.603405e-002,,,,,,,,,,,,,,64,2,3.000000e+000,3.218079e-002,0.000000e+000,0,,0,
1454920187.983,,2.000000e+001,9.499667e+001,9.551582e-006,1.603273e-009,3,9.644642e-001,1.678542e-002,,,,,,,,,,,,,,64,2,3.000000e+000,1.169586e-002,0.000000e+000,0,,0,
1454920230.984,,2.000000e+001,9.500400e+001,9.550358e-006,1.460503e-009,3,9.652895e-001,1.529265e-002,,,,,,,,,,,,,,64,2,3.000000e+000,2.048492e-002,0.000000e+000,0,,0,
1454920273.315,,2.000000e+001,9.498788e+001,9.549944e-006,3.484369e-009,3,9.649491e-001,3.648575e-002,,,,,,,,,,,,,,64,2,3.000000e+000,2.633667e-002,0.000000e+000,0,,0,
1454920315.425,,2.000000e+001,9.499009e+001,9.549572e-006,4.788596e-009,3,9.650391e-001,5.014461e-002,,,,,,,,,,,,,,64,2,3.000000e+000,2.339172e-002,0.000000e+000,0,,0,
1454920357.296,,2.000000e+001,9.498496e+001,9.555073e-006,9.653082e-010,3,9.647177e-001,1.010257e-002,,,,,,,,,,,,,,64,2,3.000000e+000,2.633667e-002,0.000000e+000,0,,0,
1454920399.737,,2.000000e+001,9.499375e+001,9.549843e-006,1.422559e-009,3,9.649950e-001,1.489615e-002,,,,,,,,,,,,,,64,2,3.000000e+000,3.804016e-002,0.000000e+000,0,,0,
1454920442.408,,2.000000e+001,9.499009e+001,9.549378e-006,2.919719e-009,3,9.645350e-001,3.057496e-002,,,,,,,,,,,,,,64,2,3.000000e+000,2.633667e-002,0.000000e+000,0,,0,
1454920484.819,,2.000000e+001,9.497912e+001,9.561294e-006,6.027869e-009,3,9.647535e-001,6.304449e-002,,,,,,,,,,,,,,64,2,3.000000e+000,2.924347e-002,0.000000e+000,0,,0,
1454920569.431,,2.000000e+001,9.499668e+001,9.548949e-006,1.531245e-009,3,9.641237e-001,1.603574e-002,,,,,,,,,,,,,,64,2,3.000000e+000,4.096985e-002,0.000000e+000,0,,0,
1454920611.331,,2.000000e+001,9.499083e+001,9.551396e-006,1.196056e-008,3,9.650402e-001,1.252231e-001,,,,,,,,,,,,,,64,2,3.000000e+000,5.836487e-003,0.000000e+000,0,,0,
1454920697.433,,2.000000e+001,9.499595e+001,9.562735e-006,1.592983e-009,3,9.653292e-001,1.665824e-002,,,,,,,,,,,,,,64,2,3.000000e+000,1.169586e-002,0.000000e+000,0,,0,
1454920739.184,,2.000000e+001,9.499374e+001,9.559978e-006,4.553218e-009,3,9.653828e-001,4.762791e-002,,,,,,,,,,,,,,64,2,3.000000e+000,2.048492e-002,0.000000e+000,0,,0,
1454920781.555,,2.000000e+001,9.499667e+001,9.558883e-006,6.088964e-009,3,9.643736e-001,6.369954e-002,,,,,,,,,,,,,,64,2,3.000000e+000,2.048492e-002,0.000000e+000,0,,0,
1454920823.446,,2.000000e+001,9.499081e+001,9.557156e-006,4.322342e-009,3,9.646277e-001,4.522623e-002,,,,,,,,,,,,,,64,2,3.000000e+000,2.048492e-002,0.000000e+000,0,,0,
1454920865.326,,2.000000e+001,9.498495e+001,9.557287e-006,7.907679e-009,3,9.650135e-001,8.273979e-002,,,,,,,,,,,,,,64,2,3.000000e+000,2.914429e-003,0.000000e+000,0,,0,
1454920907.907,,2.000000e+001,9.501131e+001,9.549998e-006,1.740577e-008,3,9.650379e-001,1.822594e-001,,,,,,,,,,,,,,64,2,3.000000e+000,2.341461e-002,0.000000e+000,0,,0,
1454920950.008,,2.000000e+001,9.499228e+001,9.558384e-006,7.762339e-010,3,9.650193e-001,8.120974e-003,,,,,,,,,,,,,,64,2,3.000000e+000,1.757050e-002,0.000000e+000,0,,0,
1454920993.419,,2.000000e+001,9.499374e+001,9.563106e-006,3.211048e-009,3,9.655223e-001,3.357746e-002,,,,,,,,,,,,,,64,2,3.000000e+000,2.048492e-002,0.000000e+000,0,,0,
